Repository: TakuKobayashi/GovernmentOpenDataWebAPI

# GovernmentOpenDataWebAPI

政府がオープンデータとして公開しているデータをWebAPIとして公開するプロジェクト
自治体ごとオープンデータのフォーマットがバラバラであるため、データを整形して用途ごとにカテゴライズして共通のフォーマットのWebAPIとして公開することを目指しています

# データ参照先

* [東京都オープンデータカタログサイト](https://portal.data.metro.tokyo.lg.jp/)

File: resources/origin-data/unknown/www.opendata.metro.tokyo.lg.jp/kankyo/R3/vocptguide_h26_05ap_2.csv
No.,分野,区分,下地,仕上げの種類,工程,材料,所要量(kg/m2),シンナー,希釈率(%),塗り回数(回),塗装方法,工程内間隔時間(hr),工程間間隔時間(hr),VOC量(g/m2),耐久性ランク,材工費ランク,参考資料
下塗り溶剤系,建築,新築,セメント,外装薄塗材Ｅ仕上げ(砂壁状、吹付け）,下塗り／主材塗り1回目／主材塗り2回目,,,,,,,,,70,I,A,日本建築学会「JASS23 吹付け工事」／国土交通省  「公共建築工事標準仕様書（建築工事編）」
下塗り溶剤系,建築,新築,セメント,外装薄塗材Ｅ仕上げ(砂壁状、吹付け）,下塗り,外装薄塗材Ｅ下塗材,0.1以上,シンナー,製造所の指定,1,吹付け・ローラー,―,3以上,70,I,A,日本建築学会「JASS23 吹付け工事」／国土交通省  「公共建築工事標準仕様書（建築工事編）」
下塗り溶剤系,建築,新築,セメント,外装薄塗材Ｅ仕上げ(砂壁状、吹付け）,主材塗り1回目,外装薄塗材Ｅ主材,1.0以上（2回の合計）,水道水,製造所の指定,1,吹付け,―,2以上,,I,A,日本建築学会「JASS23 吹付け工事」／国土交通省  「公共建築工事標準仕様書（建築工事編）」
下塗り溶剤系,建築,新築,セメント,外装薄塗材Ｅ仕上げ(砂壁状、吹付け）,主材塗り2回目,外装薄塗材Ｅ主材,1.0以上（2回の合計）,水道水,製造所の指定,1,吹付け,―,―,,I,A,日本建築学会「JASS23 吹付け工事」／国土交通省  「公共建築工事標準仕様書（建築工事編）」
3.1,建築,新築,セメント,外装薄塗材Ｅ仕上げ(砂壁状、吹付け）,下塗り／主材塗り1回目／主材塗り2回目,,,,,,,,,4,I,A,日本建築学会「JASS23 吹付け工事」／国土交通省  「公共建築工事標準仕様書（建築工事編）」
3.1,建築,新築,セメント,外装薄塗材Ｅ仕上げ(砂壁状、吹付け）,下塗り,外装薄塗材Ｅ下塗材,0.1以上,水道水,製造所の指定,1,吹付け・ローラー,―,3以上,4,I,A,日本建築学会「JASS23 吹付け工事」／国土交通省  「公共建築工事標準仕様書（建築工事編）」
3.1,建築,新築,セメント,外装薄塗材Ｅ仕上げ(砂壁状、吹付け）,主材塗り1回目,外装薄塗材Ｅ主材,1.0以上(2回の合計）,水道水,製造所の指定,1,吹付け,―,2以上,,I,A,日本建築学会「JASS23 吹付け工事」／国土交通省  「公共建築工事標準仕様書（建築工事編）」
3.1,建築,新築,セメント,外装薄塗材Ｅ仕上げ(砂壁状、吹付け）,主材塗り2回目,外装薄塗材Ｅ主材,1.0以上(2回の合計）,水道水,製造所の指定,1,吹付け,―,―,,I,A,日本建築学会「JASS23 吹付け工事」／国土交通省  「公共建築工事標準仕様書（建築工事編）」
下塗り溶剤系,建築,新築,セメント,外装薄塗材Ｅ仕上げ(ゆず肌・さざ波状、ローラー塗り）,下塗り／主材塗り,,,,,,,,,70,I,A,日本建築学会「JASS23 吹付け工事」／国土交通省  「公共建築工事標準仕様書（建築工事編）」
下塗り溶剤系,建築,新築,セメント,外装薄塗材Ｅ仕上げ(ゆず肌・さざ波状、ローラー塗り）,下塗り,外装薄塗材Ｅ下塗材,0.1以上,シンナー,製造所の指定,1,吹付け・ローラー,―,3以上,70,I,A,日本建築学会「JASS23 吹付け工事」／国土交通省  「公共建築工事標準仕様書（建築工事編）」
下塗り溶剤系,建築,新築,セメント,外装薄塗材Ｅ仕上げ(ゆず肌・さざ波状、ローラー塗り）,主材塗り,外装薄塗材Ｅ主材,0.6以上,水道水,製造所の指定,1～2,ローラー,2以上,―,,I,A,日本建築学会「JASS23 吹付け工事」／国土交通省  「公共建築工事標準仕様書（建築工事編）」
3.2,建築,新築,セメント,外装薄塗材Ｅ仕上げ(ゆず肌・さざ波状、ローラー塗り）,下塗り／主材塗り,,,,,,,,,4,I,A,日本建築学会「JASS23 吹付け工事」／国土交通省  「公共建築工事標準仕様書（建築工事編）」
3.2,建築,新築,セメント,外装薄塗材Ｅ仕上げ(ゆず肌・さざ波状、ローラー塗り）,下塗り,外装薄塗材Ｅ下塗材,0.1以上,水道水,製造所の指定,1,吹付け・ローラー,―,3以上,4,I,A,日本建築学会「JASS23 吹付け工事」／国土交通省  「公共建築工事標準仕様書（建築工事編）」
3.2,建築,新築,セメント,外装薄塗材Ｅ仕上げ(ゆず肌・さざ波状、ローラー塗り）,主材塗り,外装薄塗材Ｅ主材,0.6以上,水道水,製造所の指定,1～2,ローラー,2以上,―,,I,A,日本建築学会「JASS23 吹付け工事」／国土交通省  「公共建築工事標準仕様書（建築工事編）」
下塗り溶剤系,建築,新築,セメント,防水形外装薄塗材Ｅ仕上げ（凹凸状、吹付け）,下塗り／増塗り／主材基層塗り／主材模様塗り／（凸部処理）,,,,,,,,,70,II,C,日本建築学会「JASS23 吹付け工事」／国土交通省  「公共建築工事標準仕様書（建築工事編）」
下塗り溶剤系,建築,新築,セメント,防水形外装薄塗材Ｅ仕上げ（凹凸状、吹付け）,下塗り,防水形外装薄塗材Ｅ下塗材,0.1以上,シンナー,製造所の指定,1,吹付け・ローラー,―,3以上,70,II,C,日本建築学会「JASS23 吹付け工事」／国土交通省  「公共建築工事標準仕様書（建築工事編）」
下塗り溶剤系,建築,新築,セメント,防水形外装薄塗材Ｅ仕上げ（凹凸状、吹付け）,増塗り,防水形外装薄塗材Ｅ主材,0.7以上,水道水,製造所の指定,1,はけ・ローラー,―,3以上,,II,C,日本建築学会「JASS23 吹付け工事」／国土交通省  「公共建築工事標準仕様書（建築工事編）」
下塗り溶剤系,建築,新築,セメント,防水形外装薄塗材Ｅ仕上げ（凹凸状、吹付け）,主材基層塗り,防水形外装薄塗材Ｅ主材,1.0以上,水道水,製造所の指定,1～2,吹付け,5以上,16以上,,II,C,日本建築学会「JASS23 吹付け工事」／国土交通省  「公共建築工事標準仕様書（建築工事編）」
下塗り溶剤系,建築,新築,セメント,防水形外装薄塗材Ｅ仕上げ（凹凸状、吹付け）,主材模様塗り,防水形外装薄塗材Ｅ主材,0.4以上,水道水,製造所の指定,1,吹付け,―,1以内,,II,C,日本建築学会「JASS23 吹付け工事」／国土交通省  「公共建築工事標準仕様書（建築工事編）」
下塗り溶剤系,建築,新築,セメント,防水形外装薄塗材Ｅ仕上げ（凹凸状、吹付け）,（凸部処理）,―,―,―,―,―,押えローラー,―,―,―,II,C,日本建築学会「JASS23 吹付け工事」／国土交通省  「公共建築工事標準仕様書（建築工事編）」
3.3,建築,新築,セメント,防水形外装薄塗材Ｅ仕上げ（凹凸状、吹付け）,下塗り／増塗り／主材基層塗り／主材模様塗り／（凸部処理）,,,,,,,,,4,II,C,日本建築学会「JASS23 吹付け工事」／国土交通省  「公共建築工事標準仕様書（建築工事編）」
3.3,建築,新築,セメント,防水形外装薄塗材Ｅ仕上げ（凹凸状、吹付け）,下塗り,防水形外装薄塗材Ｅ下塗材,0.1以上,水道水,製造所の指定,1,吹付け・ローラー,―,3以上,4,II,C,日本建築学会「JASS23 吹付け工事」／国土交通省  「公共建築工事標準仕様書（建築工事編）」
3.3,建築,新築,セメント,防水形外装薄塗材Ｅ仕上げ（凹凸状、吹付け）,増塗り,防水形外装薄塗材Ｅ主材,0.7以上,水道水,製造所の指定,1,はけ・ローラー,―,3以上,,II,C,日本建築学会「JASS23 吹付け工事」／国土交通省  「公共建築工事標準仕様書（建築工事編）」
3.3,建築,新築,セメント,防水形外装薄塗材Ｅ仕上げ（凹凸状、吹付け）,主材基層塗り,防水形外装薄塗材Ｅ主材,1.0以上,水道水,製造所の指定,1～2,吹付け,5以上,16以上,,II,C,日本建築学会「JASS23 吹付け工事」／国土交通省  「公共建築工事標準仕様書（建築工事編）」
3.3,建築,新築,セメント,防水形外装薄塗材Ｅ仕上げ（凹凸状、吹付け）,主材模様塗り,防水形外装薄塗材Ｅ主材,0.4以上,水道水,製造所の指定,1,吹付け,―,1以内,,II,C,日本建築学会「JASS23 吹付け工事」／国土交通省  「公共建築工事標準仕様書（建築工事編）」
3.3,建築,新築,セメント,防水形外装薄塗材Ｅ仕上げ（凹凸状、吹付け）,（凸部処理）,―,―,―,―,―,押えローラー,―,―,―,II,C,日本建築学会「JASS23 吹付け工事」／国土交通省  「公共建築工事標準仕様書（建築工事編）」
下塗り溶剤系,建築,新築,セメント,防水形外装薄塗材Ｅ仕上げ（ゆず肌・さざ波状、ローラー塗り）,下塗り／増塗り／主材基層塗り／主材模様塗り／下塗り／増塗り／主材基層塗り／主材模様塗り,,,,,,,,,70,II,C,日本建築学会「JASS23 吹付け工事」／国土交通省  「公共建築工事標準仕様書（建築工事編）」
下塗り溶剤系,建築,新築,セメント,防水形外装薄塗材Ｅ仕上げ（ゆず肌・さざ波状、ローラー塗り）,下塗り,防水形外装薄塗材Ｅ下塗材,0.1以上,シンナー,製造所の指定,1,吹付け・ローラー,―,3以上,70,II,C,日本建築学会「JASS23 吹付け工事」／国土交通省  「公共建築工事標準仕様書（建築工事編）」
下塗り溶剤系,建築,新築,セメント,防水形外装薄塗材Ｅ仕上げ（ゆず肌・さざ波状、ローラー塗り）,増塗り,防水形外装薄塗材Ｅ主材,0.7以上,水道水,製造所の指定,1,はけ・ローラー,―,3以上,,II,C,日本建築学会「JASS23 吹付け工事」／国土交通省  「公共建築工事標準仕様書（建築工事編）」
下塗り溶剤系,建築,新築,セメント,防水形外装薄塗材Ｅ仕上げ（ゆず肌・さざ波状、ローラー塗り）,主材基層塗り,防水形外装薄塗材Ｅ主材,1.0以上,水道水,製造所の指定,1～2,ローラー,5以上,16以上,,II,C,日本建築学会「JASS23 吹付け工事」／国土交通省  「公共建築工事標準仕様書（建築工事編）」
下塗り溶剤系,建築,新築,セメント,防水形外装薄塗材Ｅ仕上げ（ゆず肌・さざ波状、ローラー塗り）,主材模様塗り,防水形外装薄塗材Ｅ主材,0.4以上,水道水,製造所の指定,1,ローラー,―,―,,II,C,日本建築学会「JASS23 吹付け工事」／国土交通省  「公共建築工事標準仕様書（建築工事編）」
3.4,建築,新築,セメント,防水形外装薄塗材Ｅ仕上げ（ゆず肌・さざ波状、ローラー塗り）,下塗り／増塗り／主材基層塗り／主材模様塗り,,,,,,,,,4,II,C,日本建築学会「JASS23 吹付け工事」／国土交通省  「公共建築工事標準仕様書（建築工事編）」
3.4,建築,新築,セメント,防水形外装薄塗材Ｅ仕上げ（ゆず肌・さざ波状、ローラー塗り）,下塗り,防水形外装薄塗材Ｅ下塗材,0.1以上,水道水,製造所の指定,1,吹付け・ローラー,―,3以上,4,II,C,日本建築学会「JASS23 吹付け工事」／国土交通省  「公共建築工事標準仕様書（建築工事編）」
3.4,建築,新築,セメント,防水形外装薄塗材Ｅ仕上げ（ゆず肌・さざ波状、ローラー塗り）,増塗り,防水形外装薄塗材Ｅ主材,0.7以上,水道水,製造所の指定,1,はけ・ローラー,―,3以上,,II,C,日本建築学会「JASS23 吹付け工事」／国土交通省  「公共建築工事標準仕様書（建築工事編）」
3.4,建築,新築,セメント,防水形外装薄塗材Ｅ仕上げ（ゆず肌・さざ波状、ローラー塗り）,主材基層塗り,防水形外装薄塗材Ｅ主材,1.0以上,水道水,製造所の指定,1～2,ローラー,5以上,16以上,,II,C,日本建築学会「JASS23 吹付け工事」／国土交通省  「公共建築工事標準仕様書（建築工事編）」
3.4,建築,新築,セメント,防水形外装薄塗材Ｅ仕上げ（ゆず肌・さざ波状、ローラー塗り）,主材模様塗り,防水形外装薄塗材Ｅ主材,0.4以上,水道水,製造所の指定,1,ローラー,―,―,,II,C,日本建築学会「JASS23 吹付け工事」／国土交通省  「公共建築工事標準仕様書（建築工事編）」
下塗り上塗り溶剤系,建築,新築,セメント,外装厚塗材Ｅ仕上げ（吹放し・凸部処理、吹付け）,下塗り／主材基層塗り／主材模様塗り／（凸部処理）／上塗り1回目／上塗り2回目,,,,,,,,,367,III,Ｃ,日本建築学会「JASS23 吹付け工事」／国土交通省  「公共建築工事標準仕様書（建築工事編）」
下塗り上塗り溶剤系,建築,新築,セメント,外装厚塗材Ｅ仕上げ（吹放し・凸部処理、吹付け）,下塗り,外装厚塗材Ｅ下塗材,0.1以上,シンナー,製造所の指定,1,吹付け・ローラー,―,3以上,70,III,Ｃ,日本建築学会「JASS23 吹付け工事」／国土交通省  「公共建築工事標準仕様書（建築工事編）」
下塗り上塗り溶剤系,建築,新築,セメント,外装厚塗材Ｅ仕上げ（吹放し・凸部処理、吹付け）,主材基層塗り,外装厚塗材Ｅ主材,1.5以上,水道水,製造所の指定,1,吹付け,―,3以上,,III,Ｃ,日本建築学会「JASS23 吹付け工事」／国土交通省  「公共建築工事標準仕様書（建築工事編）」
下塗り上塗り溶剤系,建築,新築,セメント,外装厚塗材Ｅ仕上げ（吹放し・凸部処理、吹付け）,主材模様塗り,外装厚塗材Ｅ主材,1.5以上,水道水,製造所の指定,1,吹付け,―,24以上,,III,Ｃ,日本建築学会「JASS23 吹付け工事」／国土交通省  「公共建築工事標準仕様書（建築工事編）」
下塗り上塗り溶剤系,建築,新築,セメント,外装厚塗材Ｅ仕上げ（吹放し・凸部処理、吹付け）,（凸部処理）,―,―,―,―,―,押えローラー,―,（凸部処理は0.5以内に行う）,―,III,Ｃ,日本建築学会「JASS23 吹付け工事」／国土交通省  「公共建築工事標準仕様書（建築工事編）」
下塗り上塗り溶剤系,建築,新築,セメント,外装厚塗材Ｅ仕上げ（吹放し・凸部処理、吹付け）,上塗り1回目,外装厚塗材Ｅ上塗材,0.3以上（2回の合計）,シンナー,製造所の指定,1,吹付け・ローラー,―,3以上,297,III,Ｃ,日本建築学会「JASS23 吹付け工事」／国土交通省  「公共建築工事標準仕様書（建築工事編）」
下塗り上塗り溶剤系,建築,新築,セメント,外装厚塗材Ｅ仕上げ（吹放し・凸部処理、吹付け）,上塗り2回目,外装厚塗材Ｅ上塗材,0.3以上（2回の合計）,シンナー,製造所の指定,1,吹付け・ローラー,―,―,,III,Ｃ,日本建築学会「JASS23 吹付け工事」／国土交通省  「公共建築工事標準仕様書（建築工事編）」
3.5,建築,新築,セメント,外装厚塗材Ｅ仕上げ（吹放し・凸部処理、吹付け）,下塗り／主材基層塗り／主材模様塗り／（凸部処理）／上塗り1回目／上塗り2回目,,,,,,,,,19,III,Ｄ,日本建築学会「JASS23 吹付け工事」／国土交通省  「公共建築工事標準仕様書（建築工事編）」
3.5,建築,新築,セメント,外装厚塗材Ｅ仕上げ（吹放し・凸部処理、吹付け）,下塗り,外装厚塗材Ｅ下塗材,0.1以上,水道水,製造所の指定,1,吹付け・ローラー,―,3以上,4,III,Ｄ,日本建築学会「JASS23 吹付け工事」／国土交通省  「公共建築工事標準仕様書（建築工事編）」
3.5,建築,新築,セメント,外装厚塗材Ｅ仕上げ（吹放し・凸部処理、吹付け）,主材基層塗り,外装厚塗材Ｅ主材,1.5以上,水道水,製造所の指定,1,吹付け,―,3以上,,III,Ｄ,日本建築学会「JASS23 吹付け工事」／国土交通省  「公共建築工事標準仕様書（建築工事編）」
3.5,建築,新築,セメント,外装厚塗材Ｅ仕上げ（吹放し・凸部処理、吹付け）,主材模様塗り,外装厚塗材Ｅ主材,1.5以上,水道水,製造所の指定,1,吹付け,―,24以上,,III,Ｄ,日本建築学会「JASS23 吹付け工事」／国土交通省  「公共建築工事標準仕様書（建築工事編）」
3.5,建築,新築,セメント,外装厚塗材Ｅ仕上げ（吹放し・凸部処理、吹付け）,（凸部処理）,―,―,―,―,―,押えローラー,―,（凸部処理は0.5以内に行う）,―,III,Ｄ,日本建築学会「JASS23 吹付け工事」／国土交通省  「公共建築工事標準仕様書（建築工事編）」
3.5,建築,新築,セメント,外装厚塗材Ｅ仕上げ（吹放し・凸部処理、吹付け）,上塗り1回目,外装厚塗材Ｅ上塗材,0.3以上（2回の合計）,水道水,製造所の指定,1,吹付け・ローラー,―,3以上,15,III,Ｄ,日本建築学会「JASS23 吹付け工事」／国土交通省  「公共建築工事標準仕様書（建築工事編）」
3.5,建築,新築,セメント,外装厚塗材Ｅ仕上げ（吹放し・凸部処理、吹付け）,上塗り2回目,外装厚塗材Ｅ上塗材,0.3以上（2回の合計）,水道水,製造所の指定,1,吹付け・ローラー,―,―,,III,Ｄ,日本建築学会「JASS23 吹付け工事」／国土交通省  「公共建築工事標準仕様書（建築工事編）」
下塗り上塗り溶剤系,建築,新築,セメント,外装厚塗材Ｅ仕上げ（平たん状・凹凸状、こて・ローラー塗り）,下塗り／主材塗り／上塗り1回目／上塗り2回目,,,,,,,,,367,III,D,日本建築学会「JASS23 吹付け工事」／国土交通省  「公共建築工事標準仕様書（建築工事編）」
下塗り上塗り溶剤系,建築,新築,セメント,外装厚塗材Ｅ仕上げ（平たん状・凹凸状、こて・ローラー塗り）,下塗り,外装厚塗材Ｅ下塗材,0.1以上,シンナー,製造所の指定,1,吹付け・ローラー,―,3以上,70,III,D,日本建築学会「JASS23 吹付け工事」／国土交通省  「公共建築工事標準仕様書（建築工事編）」
下塗り上塗り溶剤系,建築,新築,セメント,外装厚塗材Ｅ仕上げ（平たん状・凹凸状、こて・ローラー塗り）,主材塗り,外装厚塗材Ｅ主材,3.0以上,水道水,製造所の指定,1～2,こて・ローラー,3以上,24以上,,III,D,日本建築学会「JASS23 吹付け工事」／国土交通省  「公共建築工事標準仕様書（建築工事編）」
下塗り上塗り溶剤系,建築,新築,セメント,外装厚塗材Ｅ仕上げ（平たん状・凹凸状、こて・ローラー塗り）,上塗り1回目,外装厚塗材Ｅ上塗材,0.3以上（2回の合計）,シンナー,製造所の指定,1,吹付け・ローラー,―,3以上,297,III,D,日本建築学会「JASS23 吹付け工事」／国土交通省  「公共建築工事標準仕様書（建築工事編）」
下塗り上塗り溶剤系,建築,新築,セメント,外装厚塗材Ｅ仕上げ（平たん状・凹凸状、こて・ローラー塗り）,上塗り2回目,外装厚塗材Ｅ上塗材,0.3以上（2回の合計）,シンナー,製造所の指定,1,吹付け・ローラー,―,―,,III,D,日本建築学会「JASS23 吹付け工事」／国土交通省  「公共建築工事標準仕様書（建築工事編）」
3.6,建築,新築,セメント,外装厚塗材Ｅ仕上げ（平たん状・凹凸状、こて・ローラー塗り）,下塗り／主材塗り／上塗り1回目／上塗り2回目,,,,,,,,,19,III,D,日本建築学会「JASS23 吹付け工事」／国土交通省  「公共建築工事標準仕様書（建築工事編）」
3.6,建築,新築,セメント,外装厚塗材Ｅ仕上げ（平たん状・凹凸状、こて・ローラー塗り）,下塗り,外装厚塗材Ｅ下塗材,0.1以上,水道水,製造所の指定,1,吹付け・ローラー,―,3以上,4,III,D,日本建築学会「JASS23 吹付け工事」／国土交通省  「公共建築工事標準仕様書（建築工事編）」
3.6,建築,新築,セメント,外装厚塗材Ｅ仕上げ（平たん状・凹凸状、こて・ローラー塗り）,主材塗り,外装厚塗材Ｅ主材,3.0以上,水道水,製造所の指定,1～2,こて・ローラー,3以上,24以上,,III,D,日本建築学会「JASS23 吹付け工事」／国土交通省  「公共建築工事標準仕様書（建築工事編）」
3.6,建築,新築,セメント,外装厚塗材Ｅ仕上げ（平たん状・凹凸状、こて・ローラー塗り）,上塗り1回目,外装厚塗材Ｅ上塗材,0.3以上（2回の合計）,水道水,製造所の指定,1,吹付け・ローラー,―,3以上,15,III,D,日本建築学会「JASS23 吹付け工事」／国土交通省  「公共建築工事標準仕様書（建築工事編）」
3.6,建築,新築,セメント,外装厚塗材Ｅ仕上げ（平たん状・凹凸状、こて・ローラー塗り）,上塗り2回目,外装厚塗材Ｅ上塗材,0.3以上（2回の合計）,水道水,製造所の指定,1,吹付け・ローラー,―,―,,III,D,日本建築学会「JASS23 吹付け工事」／国土交通省  「公共建築工事標準仕様書（建築工事編）」
下塗り上塗り溶剤系,建築,新築,セメント,複層塗材Ｅ仕上げ（凸部処理・凹凸模様、吹付け）,下塗り／主材基層塗り／主材模様塗り／（凸部処理）／上塗り1回目／上塗り2回目,,,,,,,,,317.5,II,Ｂ,日本建築学会「JASS23 吹付け工事」／国土交通省  「公共建築工事標準仕様書（建築工事編）」
下塗り上塗り溶剤系,建築,新築,セメント,複層塗材Ｅ仕上げ（凸部処理・凹凸模様、吹付け）,下塗り,複層塗材Ｅ下塗材,0.1以上,シンナー,製造所の指定,1,吹付け・ローラー,―,3以上,70,II,Ｂ,日本建築学会「JASS23 吹付け工事」／国土交通省  「公共建築工事標準仕様書（建築工事編）」
下塗り上塗り溶剤系,建築,新築,セメント,複層塗材Ｅ仕上げ（凸部処理・凹凸模様、吹付け）,主材基層塗り,複層塗材Ｅ主材,0.7以上,水道水,製造所の指定,1,吹付け,―,16以上,,II,Ｂ,日本建築学会「JASS23 吹付け工事」／国土交通省  「公共建築工事標準仕様書（建築工事編）」
下塗り上塗り溶剤系,建築,新築,セメント,複層塗材Ｅ仕上げ（凸部処理・凹凸模様、吹付け）,主材模様塗り,複層塗材Ｅ主材,0.8以上,水道水,製造所の指定,1,吹付け,―,24以上,,II,Ｂ,日本建築学会「JASS23 吹付け工事」／国土交通省  「公共建築工事標準仕様書（建築工事編）」
下塗り上塗り溶剤系,建築,新築,セメント,複層塗材Ｅ仕上げ（凸部処理・凹凸模様、吹付け）,（凸部処理）,―,―,―,―,―,押えローラー,―,（凸部処理は１以内に行う）,―,II,Ｂ,日本建築学会「JASS23 吹付け工事」／国土交通省  「公共建築工事標準仕様書（建築工事編）」
下塗り上塗り溶剤系,建築,新築,セメント,複層塗材Ｅ仕上げ（凸部処理・凹凸模様、吹付け）,上塗り1回目,複層塗材Ｅ上塗材,0.25以上（2回の合計）,シンナー,製造所の指定,1,吹付け・ローラー,―,3以上,247.5,II,Ｂ,日本建築学会「JASS23 吹付け工事」／国土交通省  「公共建築工事標準仕様書（建築工事編）」
下塗り上塗り溶剤系,建築,新築,セメント,複層塗材Ｅ仕上げ（凸部処理・凹凸模様、吹付け）,上塗り2回目,複層塗材Ｅ上塗材,0.25以上（2回の合計）,シンナー,製造所の指定,1,吹付け・ローラー,―,―,,II,Ｂ,日本建築学会「JASS23 吹付け工事」／国土交通省  「公共建築工事標準仕様書（建築工事編）」
3.7,建築,新築,セメント,複層塗材Ｅ仕上げ（凸部処理・凹凸模様、吹付け）,下塗り／主材基層塗り／主材模様塗り／（凸部処理）／上塗り1回目／上塗り2回目,,,,,,,,,16.5,II,Ｃ,日本建築学会「JASS23 吹付け工事」／日本建築学会「環境負荷低減に配慮した塗装・吹付け工事に関する技術資料」国土交通省  「公共建築工事標準仕様書（建築工事編）」
3.7,建築,新築,セメント,複層塗材Ｅ仕上げ（凸部処理・凹凸模様、吹付け）,下塗り,複層塗材Ｅ下塗材,0.1以上,水道水,製造所の指定,1,吹付け・ローラー,―,3以上,4,II,Ｃ,日本建築学会「JASS23 吹付け工事」／日本建築学会「環境負荷低減に配慮した塗装・吹付け工事に関する技術資料」国土交通省  「公共建築工事標準仕様書（建築工事編）」
3.7,建築,新築,セメント,複層塗材Ｅ仕上げ（凸部処理・凹凸模様、吹付け）,主材基層塗り,複層塗材Ｅ主材,0.7以上,水道水,製造所の指定,1,吹付け,―,16以上,,II,Ｃ,日本建築学会「JASS23 吹付け工事」／日本建築学会「環境負荷低減に配慮した塗装・吹付け工事に関する技術資料」国土交通省  「公共建築工事標準仕様書（建築工事編）」
3.7,建築,新築,セメント,複層塗材Ｅ仕上げ（凸部処理・凹凸模様、吹付け）,主材模様塗り,複層塗材Ｅ主材,0.8以上,水道水,製造所の指定,1,吹付け,―,24以上,,II,Ｃ,日本建築学会「JASS23 吹付け工事」／日本建築学会「環境負荷低減に配慮した塗装・吹付け工事に関する技術資料」国土交通省  「公共建築工事標準仕様書（建築工事編）」
3.7,建築,新築,セメント,複層塗材Ｅ仕上げ（凸部処理・凹凸模様、吹付け）,（凸部処理）,―,―,―,―,―,押えローラー,―,（凸部処理は１以内に行う）,―,II,Ｃ,日本建築学会「JASS23 吹付け工事」／日本建築学会「環境負荷低減に配慮した塗装・吹付け工事に関する技術資料」国土交通省  「公共建築工事標準仕様書（建築工事編）」
3.7,建築,新築,セメント,複層塗材Ｅ仕上げ（凸部処理・凹凸模様、吹付け）,上塗り1回目,複層塗材Ｅ上塗材,0.25以上（2回の合計）,水道水,製造所の指定,1,吹付け・ローラー,―,3以上,12.5,II,Ｃ,日本建築学会「JASS23 吹付け工事」／日本建築学会「環境負荷低減に配慮した塗装・吹付け工事に関する技術資料」国土交通省  「公共建築工事標準仕様書（建築工事編）」
3.7,建築,新築,セメント,複層塗材Ｅ仕上げ（凸部処理・凹凸模様、吹付け）,上塗り2回目,複層塗材Ｅ上塗材,0.25以上（2回の合計）,水道水,製造所の指定,1,吹付け・ローラー,―,―,,II,Ｃ,日本建築学会「JASS23 吹付け工事」／日本建築学会「環境負荷低減に配慮した塗装・吹付け工事に関する技術資料」国土交通省  「公共建築工事標準仕様書（建築工事編）」
下塗り上塗り溶剤系,建築,新築,セメント,複層塗材Ｅ仕上げ（ゆず肌状、ローラー塗り）,下塗り／主材塗り／上塗り1回目／上塗り2回目,,,,,,,,,317.5,II,Ｂ,日本建築学会「JASS23 吹付け工事」／国土交通省  「公共建築工事標準仕様書（建築工事編）」
下塗り上塗り溶剤系,建築,新築,セメント,複層塗材Ｅ仕上げ（ゆず肌状、ローラー塗り）,下塗り,複層塗材Ｅ下塗材,0.1以上,シンナー,製造所の指定,1,吹付け・ローラー,―,3以上,70,II,Ｂ,日本建築学会「JASS23 吹付け工事」／国土交通省  「公共建築工事標準仕様書（建築工事編）」
下塗り上塗り溶剤系,建築,新築,セメント,複層塗材Ｅ仕上げ（ゆず肌状、ローラー塗り）,主材塗り,複層塗材Ｅ主材,1.0以上,水道水,製造所の指定,1～2,ローラー,16以上,24以上,,II,Ｂ,日本建築学会「JASS23 吹付け工事」／国土交通省  「公共建築工事標準仕様書（建築工事編）」
下塗り上塗り溶剤系,建築,新築,セメント,複層塗材Ｅ仕上げ（ゆず肌状、ローラー塗り）,上塗り1回目,複層塗材Ｅ上塗材,0.25以上（2回の合計）,シンナー,製造所の指定,1,吹付け・ローラー,―,3以上,247.5,II,Ｂ,日本建築学会「JASS23 吹付け工事」／国土交通省  「公共建築工事標準仕様書（建築工事編）」
下塗り上塗り溶剤系,建築,新築,セメント,複層塗材Ｅ仕上げ（ゆず肌状、ローラー塗り）,上塗り2回目,複層塗材Ｅ上塗材,0.25以上（2回の合計）,シンナー,製造所の指定,1,吹付け・ローラー,―,―,,II,Ｂ,日本建築学会「JASS23 吹付け工事」／国土交通省  「公共建築工事標準仕様書（建築工事編）」
3.8,建築,新築,セメント,複層塗材Ｅ仕上げ（ゆず肌状、ローラー塗り）,下塗り／主材塗り／上塗り1回目／上塗り2回目,,,,,,,,,16.5,II,Ｃ,日本建築学会「JASS23 吹付け工事」／日本建築学会「環境負荷低減に配慮した塗装・吹付け工事に関する技術資料」国土交通省  「公共建築工事標準仕様書（建築工事編）」
3.8,建築,新築,セメント,複層塗材Ｅ仕上げ（ゆず肌状、ローラー塗り）,下塗り,複層塗材Ｅ下塗材,0.1以上,水道水,製造所の指定,1,吹付け・ローラー,―,3以上,4,II,Ｃ,日本建築学会「JASS23 吹付け工事」／日本建築学会「環境負荷低減に配慮した塗装・吹付け工事に関する技術資料」国土交通省  「公共建築工事標準仕様書（建築工事編）」
3.8,建築,新築,セメント,複層塗材Ｅ仕上げ（ゆず肌状、ローラー塗り）,主材塗り,複層塗材Ｅ主材,1.0以上,水道水,製造所の指定,1～2,ローラー,16以上,24以上,,II,Ｃ,日本建築学会「JASS23 吹付け工事」／日本建築学会「環境負荷低減に配慮した塗装・吹付け工事に関する技術資料」国土交通省  「公共建築工事標準仕様書（建築工事編）」
3.8,建築,新築,セメント,複層塗材Ｅ仕上げ（ゆず肌状、ローラー塗り）,上塗り1回目,複層塗材Ｅ上塗材,0.25以上（2回の合計）,水道水,製造所の指定,1,吹付け・ローラー,―,3以上,12.5,II,Ｃ,日本建築学会「JASS23 吹付け工事」／日本建築学会「環境負荷低減に配慮した塗装・吹付け工事に関する技術資料」国土交通省  「公共建築工事標準仕様書（建築工事編）」
3.8,建築,新築,セメント,複層塗材Ｅ仕上げ（ゆず肌状、ローラー塗り）,上塗り2回目,複層塗材Ｅ上塗材,0.25以上（2回の合計）,水道水,製造所の指定,1,吹付け・ローラー,―,―,,II,Ｃ,日本建築学会「JASS23 吹付け工事」／日本建築学会「環境負荷低減に配慮した塗装・吹付け工事に関する技術資料」国土交通省  「公共建築工事標準仕様書（建築工事編）」
下塗り上塗り溶剤系,建築,新築,セメント,防水形複層塗材Ｅ仕上げ（凸部処理・凹凸模様、吹付け）,下塗り／増塗り／主材基層塗り1回目／主材基層塗り2回目／主材模様塗り／（凸部処理）／上塗り1回目／上塗り2回目,,,,,,,,,317.5,Ⅳ,Ｄ,日本建築学会「JASS23 吹付け工事」／国土交通省  「公共建築工事標準仕様書（建築工事編）」
下塗り上塗り溶剤系,建築,新築,セメント,防水形複層塗材Ｅ仕上げ（凸部処理・凹凸模様、吹付け）,下塗り,防水形複層塗材Ｅ下塗材,0.1以上,シンナー,製造所の指定,1,吹付け・ローラー,―,3以上,70,Ⅳ,Ｄ,日本建築学会「JASS23 吹付け工事」／国土交通省  「公共建築工事標準仕様書（建築工事編）」
下塗り上塗り溶剤系,建築,新築,セメント,防水形複層塗材Ｅ仕上げ（凸部処理・凹凸模様、吹付け）,増塗り,防水形複層塗材Ｅ主材,0.9以上,水道水,製造所の指定,1,はけ・ローラー,―,3以上,,Ⅳ,Ｄ,日本建築学会「JASS23 吹付け工事」／国土交通省  「公共建築工事標準仕様書（建築工事編）」
下塗り上塗り溶剤系,建築,新築,セメント,防水形複層塗材Ｅ仕上げ（凸部処理・凹凸模様、吹付け）,主材基層塗り1回目,防水形複層塗材Ｅ主材,1.7以上,水道水,製造所の指定,1,吹付け,―,16以上,,Ⅳ,Ｄ,日本建築学会「JASS23 吹付け工事」／国土交通省  「公共建築工事標準仕様書（建築工事編）」
下塗り上塗り溶剤系,建築,新築,セメント,防水形複層塗材Ｅ仕上げ（凸部処理・凹凸模様、吹付け）,主材基層塗り2回目,防水形複層塗材Ｅ主材,1.7以上,水道水,製造所の指定,1,吹付け,―,16以上,,Ⅳ,Ｄ,日本建築学会「JASS23 吹付け工事」／国土交通省  「公共建築工事標準仕様書（建築工事編）」
下塗り上塗り溶剤系,建築,新築,セメント,防水形複層塗材Ｅ仕上げ（凸部処理・凹凸模様、吹付け）,主材模様塗り,防水形複層塗材Ｅ主材,0.9以上,水道水,製造所の指定,1,吹付け,―,24以上,,Ⅳ,Ｄ,日本建築学会「JASS23 吹付け工事」／国土交通省  「公共建築工事標準仕様書（建築工事編）」
下塗り上塗り溶剤系,建築,新築,セメント,防水形複層塗材Ｅ仕上げ（凸部処理・凹凸模様、吹付け）,（凸部処理）,―,―,―,―,―,押えローラー,―,（凸部処理は１以内に行う）,―,Ⅳ,Ｄ,日本建築学会「JASS23 吹付け工事」／国土交通省  「公共建築工事標準仕様書（建築工事編）」
下塗り上塗り溶剤系,建築,新築,セメント,防水形複層塗材Ｅ仕上げ（凸部処理・凹凸模様、吹付け）,上塗り1回目,防水形複層塗材Ｅ上塗材,0.25以上（2回の合計）,シンナー,製造所の指定,1,吹付け・ローラー,―,3以上,247.5,Ⅳ,Ｄ,日本建築学会「JASS23 吹付け工事」／国土交通省  「公共建築工事標準仕様書（建築工事編）」
下塗り上塗り溶剤系,建築,新築,セメント,防水形複層塗材Ｅ仕上げ（凸部処理・凹凸模様、吹付け）,上塗り2回目,防水形複層塗材Ｅ上塗材,0.25以上（2回の合計）,シンナー,製造所の指定,1,吹付け・ローラー,―,―,,Ⅳ,Ｄ,日本建築学会「JASS23 吹付け工事」／国土交通省  「公共建築工事標準仕様書（建築工事編）」
3.9,建築,新築,セメント,防水形複層塗材Ｅ仕上げ（凸部処理・凹凸模様、吹付け）,下塗り／増塗り／主材基層塗り1回目／主材基層塗り2回目／主材模様塗り／（凸部処理）／上塗り1回目／上塗り2回目,,,,,,,,,16.5,Ⅳ,Ｄ,日本建築学会「JASS23 吹付け工事」／日本建築学会「環境負荷低減に配慮した塗装・吹付け工事に関する技術資料」国土交通省  「公共建築工事標準仕様書（建築工事編）」
3.9,建築,新築,セメント,防水形複層塗材Ｅ仕上げ（凸部処理・凹凸模様、吹付け）,下塗り,防水形複層塗材Ｅ下塗材,0.1以上,水道水,製造所の指定,1,吹付け・ローラー,―,3以上,4,Ⅳ,Ｄ,日本建築学会「JASS23 吹付け工事」／日本建築学会「環境負荷低減に配慮した塗装・吹付け工事に関する技術資料」国土交通省  「公共建築工事標準仕様書（建築工事編）」
3.9,建築,新築,セメント,防水形複層塗材Ｅ仕上げ（凸部処理・凹凸模様、吹付け）,増塗り,防水形複層塗材Ｅ主材,0.9以上,水道水,製造所の指定,1,はけ・ローラー,―,3以上,,Ⅳ,Ｄ,日本建築学会「JASS23 吹付け工事」／日本建築学会「環境負荷低減に配慮した塗装・吹付け工事に関する技術資料」国土交通省  「公共建築工事標準仕様書（建築工事編）」
3.9,建築,新築,セメント,防水形複層塗材Ｅ仕上げ（凸部処理・凹凸模様、吹付け）,主材基層塗り1回目,防水形複層塗材Ｅ主材,1.7以上（2回の合計）,水道水,製造所の指定,1,吹付け,―,16以上,,Ⅳ,Ｄ,日本建築学会「JASS23 吹付け工事」／日本建築学会「環境負荷低減に配慮した塗装・吹付け工事に関する技術資料」国土交通省  「公共建築工事標準仕様書（建築工事編）」
3.9,建築,新築,セメント,防水形複層塗材Ｅ仕上げ（凸部処理・凹凸模様、吹付け）,主材基層塗り2回目,防水形複層塗材Ｅ主材,1.7以上（2回の合計）,水道水,製造所の指定,1,吹付け,―,16以上,,Ⅳ,Ｄ,日本建築学会「JASS23 吹付け工事」／日本建築学会「環境負荷低減に配慮した塗装・吹付け工事に関する技術資料」国土交通省  「公共建築工事標準仕様書（建築工事編）」
3.9,建築,新築,セメント,防水形複層塗材Ｅ仕上げ（凸部処理・凹凸模様、吹付け）,主材模様塗り,防水形複層塗材Ｅ主材,0.9以上,水道水,製造所の指定,1,吹付け,―,24以上,,Ⅳ,Ｄ,日本建築学会「JASS23 吹付け工事」／日本建築学会「環境負荷低減に配慮した塗装・吹付け工事に関する技術資料」国土交通省  「公共建築工事標準仕様書（建築工事編）」
3.9,建築,新築,セメント,防水形複層塗材Ｅ仕上げ（凸部処理・凹凸模様、吹付け）,（凸部処理）,―,―,―,―,―,押えローラー,―,（凸部処理は１以内に行う）,―,Ⅳ,Ｄ,日本建築学会「JASS23 吹付け工事」／日本建築学会「環境負荷低減に配慮した塗装・吹付け工事に関する技術資料」国土交通省  「公共建築工事標準仕様書（建築工事編）」
3.9,建築,新築,セメント,防水形複層塗材Ｅ仕上げ（凸部処理・凹凸模様、吹付け）,上塗り1回目,防水形複層塗材Ｅ上塗材,0.25以上（2回の合計）,水道水,製造所の指定,1,吹付け・ローラー,―,3以上,12.5,Ⅳ,Ｄ,日本建築学会「JASS23 吹付け工事」／日本建築学会「環境負荷低減に配慮した塗装・吹付け工事に関する技術資料」国土交通省  「公共建築工事標準仕様書（建築工事編）」
3.9,建築,新築,セメント,防水形複層塗材Ｅ仕上げ（凸部処理・凹凸模様、吹付け）,上塗り2回目,防水形複層塗材Ｅ上塗材,0.25以上（2回の合計）,水道水,製造所の指定,1,吹付け・ローラー,―,―,,Ⅳ,Ｄ,日本建築学会「JASS23 吹付け工事」／日本建築学会「環境負荷低減に配慮した塗装・吹付け工事に関する技術資料」国土交通省  「公共建築工事標準仕様書（建築工事編）」
下塗り上塗り溶剤系,建築,新築,セメント,防水形複層塗材Ｅ仕上げ（ゆず肌状、ローラー塗り）,下塗り／増塗り／主材基層塗り1回目／主材基層塗り2回目／主材模様塗り／上塗り1回目／上塗り2回目,,,,,,,,,317.5,Ⅳ,E,日本建築学会「JASS23 吹付け工事」／国土交通省  「公共建築工事標準仕様書（建築工事編）」
下塗り上塗り溶剤系,建築,新築,セメント,防水形複層塗材Ｅ仕上げ（ゆず肌状、ローラー塗り）,下塗り,防水形複層塗材Ｅ下塗材,0.1以上,シンナー,製造所の指定,1,吹付け・ローラー,―,3以上,70,Ⅳ,E,日本建築学会「JASS23 吹付け工事」／国土交通省  「公共建築工事標準仕様書（建築工事編）」
下塗り上塗り溶剤系,建築,新築,セメント,防水形複層塗材Ｅ仕上げ（ゆず肌状、ローラー塗り）,増塗り,防水形複層塗材Ｅ主材,0.9以上,水道水,製造所の指定,1,はけ・ローラー,―,3以上,,Ⅳ,E,日本建築学会「JASS23 吹付け工事」／国土交通省  「公共建築工事標準仕様書（建築工事編）」
下塗り上塗り溶剤系,建築,新築,セメント,防水形複層塗材Ｅ仕上げ（ゆず肌状、ローラー塗り）,主材基層塗り1回目,防水形複層塗材Ｅ主材,1.7以上,水道水,製造所の指定,1,ローラー,―,16以上,,Ⅳ,E,日本建築学会「JASS23 吹付け工事」／国土交通省  「公共建築工事標準仕様書（建築工事編）」
下塗り上塗り溶剤系,建築,新築,セメント,防水形複層塗材Ｅ仕上げ（ゆず肌状、ローラー塗り）,主材基層塗り2回目,防水形複層塗材Ｅ主材,1.7以上,水道水,製造所の指定,1,ローラー,―,16以上,,Ⅳ,E,日本建築学会「JASS23 吹付け工事」／国土交通省  「公共建築工事標準仕様書（建築工事編）」
下塗り上塗り溶剤系,建築,新築,セメント,防水形複層塗材Ｅ仕上げ（ゆず肌状、ローラー塗り）,主材模様塗り,防水形複層塗材Ｅ主材,0.9以上,水道水,製造所の指定,1,ローラー,―,24以上,,Ⅳ,E,日本建築学会「JASS23 吹付け工事」／国土交通省  「公共建築工事標準仕様書（建築工事編）」
下塗り上塗り溶剤系,建築,新築,セメント,防水形複層塗材Ｅ仕上げ（ゆず肌状、ローラー塗り）,上塗り1回目,防水形複層塗材Ｅ上塗材,0.25以上（2回の合計）,シンナー,製造所の指定,1,吹付け・ローラー,―,3以上,247.5,Ⅳ,E,日本建築学会「JASS23 吹付け工事」／国土交通省  「公共建築工事標準仕様書（建築工事編）」
下塗り上塗り溶剤系,建築,新築,セメント,防水形複層塗材Ｅ仕上げ（ゆず肌状、ローラー塗り）,上塗り2回目,防水形複層塗材Ｅ上塗材,0.25以上（2回の合計）,シンナー,製造所の指定,1,吹付け・ローラー,―,―,,Ⅳ,E,日本建築学会「JASS23 吹付け工事」／国土交通省  「公共建築工事標準仕様書（建築工事編）」
3.1,建築,新築,セメント,防水形複層塗材Ｅ仕上げ（ゆず肌状、ローラー塗り）,下塗り／増塗り／主材基層塗り1回目／主材基層塗り2回目／主材模様塗り／上塗り1回目／上塗り2回目,,,,,,,,,16.5,Ⅳ,E,日本建築学会「JASS23 吹付け工事」／日本建築学会「環境負荷低減に配慮した塗装・吹付け工事に関する技術資料」国土交通省  「公共建築工事標準仕様書（建築工事編）」
3.1,建築,新築,セメント,防水形複層塗材Ｅ仕上げ（ゆず肌状、ローラー塗り）,下塗り,防水形複層塗材Ｅ下塗材,0.1以上,水道水,製造所の指定,1,吹付け・ローラー,―,3以上,4,Ⅳ,E,日本建築学会「JASS23 吹付け工事」／日本建築学会「環境負荷低減に配慮した塗装・吹付け工事に関する技術資料」国土交通省  「公共建築工事標準仕様書（建築工事編）」
3.1,建築,新築,セメント,防水形複層塗材Ｅ仕上げ（ゆず肌状、ローラー塗り）,増塗り,防水形複層塗材Ｅ主材,0.9以上,水道水,製造所の指定,1,はけ・ローラー,―,3以上,,Ⅳ,E,日本建築学会「JASS23 吹付け工事」／日本建築学会「環境負荷低減に配慮した塗装・吹付け工事に関する技術資料」国土交通省  「公共建築工事標準仕様書（建築工事編）」
3.1,建築,新築,セメント,防水形複層塗材Ｅ仕上げ（ゆず肌状、ローラー塗り）,主材基層塗り1回目,防水形複層塗材Ｅ主材,1.7以上（2回の合計）,水道水,製造所の指定,1,ローラー,―,16以上,,Ⅳ,E,日本建築学会「JASS23 吹付け工事」／日本建築学会「環境負荷低減に配慮した塗装・吹付け工事に関する技術資料」国土交通省  「公共建築工事標準仕様書（建築工事編）」
3.1,建築,新築,セメント,防水形複層塗材Ｅ仕上げ（ゆず肌状、ローラー塗り）,主材基層塗り2回目,防水形複層塗材Ｅ主材,1.7以上（2回の合計）,水道水,製造所の指定,1,ローラー,―,16以上,,Ⅳ,E,日本建築学会「JASS23 吹付け工事」／日本建築学会「環境負荷低減に配慮した塗装・吹付け工事に関する技術資料」国土交通省  「公共建築工事標準仕様書（建築工事編）」
3.1,建築,新築,セメント,防水形複層塗材Ｅ仕上げ（ゆず肌状、ローラー塗り）,主材模様塗り,防水形複層塗材Ｅ主材,0.9以上,水道水,製造所の指定,1,ローラー,―,24以上,,Ⅳ,E,日本建築学会「JASS23 吹付け工事」／日本建築学会「環境負荷低減に配慮した塗装・吹付け工事に関する技術資料」国土交通省  「公共建築工事標準仕様書（建築工事編）」
3.1,建築,新築,セメント,防水形複層塗材Ｅ仕上げ（ゆず肌状、ローラー塗り）,上塗り1回目,防水形複層塗材Ｅ上塗材,0.25以上（2回の合計）,水道水,製造所の指定,1,吹付け・ローラー,―,3以上,12.5,Ⅳ,E,日本建築学会「JASS23 吹付け工事」／日本建築学会「環境負荷低減に配慮した塗装・吹付け工事に関する技術資料」国土交通省  「公共建築工事標準仕様書（建築工事編）」
3.1,建築,新築,セメント,防水形複層塗材Ｅ仕上げ（ゆず肌状、ローラー塗り）,上塗り2回目,防水形複層塗材Ｅ上塗材,0.25以上（2回の合計）,水道水,製造所の指定,1,吹付け・ローラー,―,―,,Ⅳ,E,日本建築学会「JASS23 吹付け工事」／日本建築学会「環境負荷低減に配慮した塗装・吹付け工事に関する技術資料」国土交通省  「公共建築工事標準仕様書（建築工事編）」
上塗り溶剤系,建築,改修,セメント,可とう形改修塗材Ｅ仕上げ（ゆず肌状、吹付け）,主材塗り／上塗り1回目／上塗り2回目,,,,,,,,,247.5,Ⅱ,Ｂ,国土交通省  「公共建築改修工事標準仕様書（建築工事編）」
上塗り溶剤系,建築,改修,セメント,可とう形改修塗材Ｅ仕上げ（ゆず肌状、吹付け）,主材塗り,可とう形改修塗材Ｅ主材,0.8以上,水道水,製造所の指定,1,吹付け,―,24以上,,Ⅱ,Ｂ,国土交通省  「公共建築改修工事標準仕様書（建築工事編）」
上塗り溶剤系,建築,改修,セメント,可とう形改修塗材Ｅ仕上げ（ゆず肌状、吹付け）,上塗り1回目,可とう形改修塗材Ｅ上塗材,0.25以上（2回の合計）,シンナー,製造所の指定,1,吹付け・ローラー,―,3以上,247.5,Ⅱ,Ｂ,国土交通省  「公共建築改修工事標準仕様書（建築工事編）」
上塗り溶剤系,建築,改修,セメント,可とう形改修塗材Ｅ仕上げ（ゆず肌状、吹付け）,上塗り2回目,可とう形改修塗材Ｅ上塗材,0.25以上（2回の合計）,シンナー,製造所の指定,1,吹付け・ローラー,―,―,,Ⅱ,Ｂ,国土交通省  「公共建築改修工事標準仕様書（建築工事編）」
3.11,建築,改修,セメント,可とう形改修塗材Ｅ仕上げ（ゆず肌状、吹付け）,主材塗り／上塗り1回目／上塗り2回目,,,,,,,,,12.5,Ⅱ,Ｂ,国土交通省  「公共建築改修工事標準仕様書（建築工事編）」
3.11,建築,改修,セメント,可とう形改修塗材Ｅ仕上げ（ゆず肌状、吹付け）,主材塗り,可とう形改修塗材Ｅ主材,0.8以上,水道水,製造所の指定,1,吹付け,―,24以上,,Ⅱ,Ｂ,国土交通省  「公共建築改修工事標準仕様書（建築工事編）」
3.11,建築,改修,セメント,可とう形改修塗材Ｅ仕上げ（ゆず肌状、吹付け）,上塗り1回目,可とう形改修塗材Ｅ上塗材,0.25以上（2回の合計）,水道水,製造所の指定,1,吹付け・ローラー,―,3以上,12.5,Ⅱ,Ｂ,国土交通省  「公共建築改修工事標準仕様書（建築工事編）」
3.11,建築,改修,セメント,可とう形改修塗材Ｅ仕上げ（ゆず肌状、吹付け）,上塗り2回目,可とう形改修塗材Ｅ上塗材,0.25以上（2回の合計）,水道水,製造所の指定,1,吹付け・ローラー,―,―,,Ⅱ,Ｂ,国土交通省  「公共建築改修工事標準仕様書（建築工事編）」
上塗り溶剤系,建築,改修,セメント,可とう形改修塗材Ｅ仕上げ（さざ波状、ローラー塗り）,主材塗り／上塗り1回目／上塗り2回目,,,,,,,,,247.5,Ⅱ,Ｂ,国土交通省  「公共建築改修工事標準仕様書（建築工事編）」
上塗り溶剤系,建築,改修,セメント,可とう形改修塗材Ｅ仕上げ（さざ波状、ローラー塗り）,主材塗り,可とう形改修塗材Ｅ主材,0.8以上,水道水,製造所の指定,1,ローラー,―,24以上,,Ⅱ,Ｂ,国土交通省  「公共建築改修工事標準仕様書（建築工事編）」
上塗り溶剤系,建築,改修,セメント,可とう形改修塗材Ｅ仕上げ（さざ波状、ローラー塗り）,上塗り1回目,可とう形改修塗材Ｅ上塗材,0.25以上（2回の合計）,シンナー,製造所の指定,1,吹付け・ローラー,―,3以上,247.5,Ⅱ,Ｂ,国土交通省  「公共建築改修工事標準仕様書（建築工事編）」
上塗り溶剤系,建築,改修,セメント,可とう形改修塗材Ｅ仕上げ（さざ波状、ローラー塗り）,上塗り2回目,可とう形改修塗材Ｅ上塗材,0.25以上（2回の合計）,シンナー,製造所の指定,1,吹付け・ローラー,―,―,,Ⅱ,Ｂ,国土交通省  「公共建築改修工事標準仕様書（建築工事編）」
3.12,建築,改修,セメント,可とう形改修塗材Ｅ仕上げ（さざ波状、ローラー塗り）,主材塗り／上塗り1回目／上塗り2回目,,,,,,,,,12.5,Ⅱ,Ｂ,国土交通省  「公共建築改修工事標準仕様書（建築工事編）」
3.12,建築,改修,セメント,可とう形改修塗材Ｅ仕上げ（さざ波状、ローラー塗り）,主材塗り,可とう形改修塗材Ｅ主材,0.8以上,水道水,製造所の指定,1,ローラー,―,24以上,,Ⅱ,Ｂ,国土交通省  「公共建築改修工事標準仕様書（建築工事編）」
3.12,建築,改修,セメント,可とう形改修塗材Ｅ仕上げ（さざ波状、ローラー塗り）,上塗り1回目,可とう形改修塗材Ｅ上塗材,0.25以上（2回の合計）,水道水,製造所の指定,1,吹付け・ローラー,―,3以上,12.5,Ⅱ,Ｂ,国土交通省  「公共建築改修工事標準仕様書（建築工事編）」
3.12,建築,改修,セメント,可とう形改修塗材Ｅ仕上げ（さざ波状、ローラー塗り）,上塗り2回目,可とう形改修塗材Ｅ上塗材,0.25以上（2回の合計）,水道水,製造所の指定,1,吹付け・ローラー,―,―,,Ⅱ,Ｂ,国土交通省  「公共建築改修工事標準仕様書（建築工事編）」
上塗り溶剤系,建築,改修,セメント,可とう形改修塗材Ｅ仕上げ（平たん状、ローラー塗り）,主材塗り／上塗り1回目／上塗り2回目,,,,,,,,,247.5,Ⅱ,Ｂ,国土交通省  「公共建築改修工事標準仕様書（建築工事編）」
上塗り溶剤系,建築,改修,セメント,可とう形改修塗材Ｅ仕上げ（平たん状、ローラー塗り）,主材塗り,可とう形改修塗材Ｅ主材,0.3以上,水道水,製造所の指定,1,ローラー,―,24以上,,Ⅱ,Ｂ,国土交通省  「公共建築改修工事標準仕様書（建築工事編）」
上塗り溶剤系,建築,改修,セメント,可とう形改修塗材Ｅ仕上げ（平たん状、ローラー塗り）,上塗り1回目,可とう形改修塗材Ｅ上塗材,0.25以上（2回の合計）,シンナー,製造所の指定,1,吹付け・ローラー,―,3以上,247.5,Ⅱ,Ｂ,国土交通省  「公共建築改修工事標準仕様書（建築工事編）」
上塗り溶剤系,建築,改修,セメント,可とう形改修塗材Ｅ仕上げ（平たん状、ローラー塗り）,上塗り2回目,可とう形改修塗材Ｅ上塗材,0.25以上（2回の合計）,シンナー,製造所の指定,1,吹付け・ローラー,―,―,,Ⅱ,Ｂ,国土交通省  「公共建築改修工事標準仕様書（建築工事編）」
3.13,建築,改修,セメント,可とう形改修塗材Ｅ仕上げ（平たん状、ローラー塗り）,主材塗り／上塗り1回目／上塗り2回目,,,,,,,,,12.5,Ⅱ,Ｂ,国土交通省  「公共建築改修工事標準仕様書（建築工事編）」
3.13,建築,改修,セメント,可とう形改修塗材Ｅ仕上げ（平たん状、ローラー塗り）,主材塗り,可とう形改修塗材Ｅ主材,0.3以上,水道水,製造所の指定,1,ローラー,―,24以上,,Ⅱ,Ｂ,国土交通省  「公共建築改修工事標準仕様書（建築工事編）」
3.13,建築,改修,セメント,可とう形改修塗材Ｅ仕上げ（平たん状、ローラー塗り）,上塗り1回目,可とう形改修塗材Ｅ上塗材,0.25以上（2回の合計）,水道水,製造所の指定,1,吹付け・ローラー,―,3以上,12.5,Ⅱ,Ｂ,国土交通省  「公共建築改修工事標準仕様書（建築工事編）」
3.13,建築,改修,セメント,可とう形改修塗材Ｅ仕上げ（平たん状、ローラー塗り）,上塗り2回目,可とう形改修塗材Ｅ上塗材,0.25以上（2回の合計）,水道水,製造所の指定,1,吹付け・ローラー,―,―,,Ⅱ,Ｂ,国土交通省  「公共建築改修工事標準仕様書（建築工事編）」
*VOCの算出（シンナーで希釈するもの）：所要量(kg/m2)の最低値×1000×[製品中のVOC含有率(%)/100+シンナーの希釈率(%)/100]／VOCの算出（水道水で希釈するもの）：所要量(kg/m2)の最低値×1000×[製品中のVOC含有率(%)/100]／・溶剤系下塗材中のVOC量は70%と想定／・溶剤系上塗材中のVOC量は34%と想定／・シンナーでの希釈率は65%と想定,,,,,,,,,,,,,,,,,

File: resources/origin-data/unknown/www.opendata.metro.tokyo.lg.jp/kankyo/R3/vocptguide_h26_05ap_7.csv
No.,区分,素地面,防水仕様名称,工程・材料名,標準仕様書／使用量 (kg/m2),VOC含有率／低VOC (%),VOC含有率／高VOC (%),VOC排出量／低VOC(g/m2),VOC排出量／中VOC(g/m2),VOC排出量／中VOC(g/m2),VOC排出量／高VOC(g/m2)
31,新築,RC露出防水,改質アスファルトシート防水トーチ工法・露出防水仕様（AS-T1）,平面合計,,,,25,172,153,300
31,新築,RC露出防水,改質アスファルトシート防水トーチ工法・露出防水仕様（AS-T1）,プライマー塗り,0.2,1,65,2,2,130,130
31,新築,RC露出防水,改質アスファルトシート防水トーチ工法・露出防水仕様（AS-T1）,"改質アスファルトシートトーチ張り（非露出複層防水用R種,2.5mm以上）",1,1,1,10,10,10,10
31,新築,RC露出防水,改質アスファルトシート防水トーチ工法・露出防水仕様（AS-T1）,"改質アスファルトシートトーチ張り（露出複層防水用R種,3.0mm以上）",1,1,1,10,10,10,10
31,新築,RC露出防水,改質アスファルトシート防水トーチ工法・露出防水仕様（AS-T1）,仕上塗料,0.3,1,50,3,150,3,150
32,新築／改修(M4AS),RC露出防水,改質アスファルトシート防水トーチ工法・露出防水仕様（AS-T2）【AT-MF】,平面合計,,,,15,162,143,290
32,新築／改修(M4AS),RC露出防水,改質アスファルトシート防水トーチ工法・露出防水仕様（AS-T2）【AT-MF】,プライマー塗り,0.2,1,65,2,2,130,130
32,新築／改修(M4AS),RC露出防水,改質アスファルトシート防水トーチ工法・露出防水仕様（AS-T2）【AT-MF】,"改質アスファルトシートトーチ張り（露出単層防水用R種,4.0mm以上）",1,1,1,10,10,10,10
32,新築／改修(M4AS),RC露出防水,改質アスファルトシート防水トーチ工法・露出防水仕様（AS-T2）【AT-MF】,仕上塗料,0.3,1,50,3,150,3,150
33,新築,RC,改質アスファルトシート防水常温粘着工法・露出防水仕様（AS-J1）【AS-MS】,平面合計,,,,5,152,133,280
33,新築,RC,改質アスファルトシート防水常温粘着工法・露出防水仕様（AS-J1）【AS-MS】,プライマー塗り,0.2,1,65,2,2,130,130
33,新築,RC,改質アスファルトシート防水常温粘着工法・露出防水仕様（AS-J1）【AS-MS】,"部分粘着層付改質アスファルトシート（非露出複層防水用R種,1.5mm以上）",1,0,0,0,0,0,0
33,新築,RC,改質アスファルトシート防水常温粘着工法・露出防水仕様（AS-J1）【AS-MS】,"粘着層付改質アスファルトシート粘着張り（露出複層防水用R種,2.0mm以上）",1,0,0,0,0,0,0
33,新築,RC,改質アスファルトシート防水常温粘着工法・露出防水仕様（AS-J1）【AS-MS】,仕上塗料,0.3,1,50,3,150,3,150
34,新築／改修(M3AS) (P0AS),RC,改質アスファルトシート防水トーチ工法・露出防水仕様（AS-T3）,平面合計,,,,15,162,143,290
34,新築／改修(M3AS) (P0AS),RC,改質アスファルトシート防水トーチ工法・露出防水仕様（AS-T3）,プライマー塗り,0.2,1,65,2,2,130,130
34,新築／改修(M3AS) (P0AS),RC,改質アスファルトシート防水トーチ工法・露出防水仕様（AS-T3）,"部分粘着層付改質アスファルトシート（非露出複層防水用R種,1.5mm以上)",1,0,0,0,0,0,0
34,新築／改修(M3AS) (P0AS),RC,改質アスファルトシート防水トーチ工法・露出防水仕様（AS-T3）,"改質アスファルトシートトーチ張り（露出複層防水用R種,3.0mm以上）",1,1,1,10,10,10,10
34,新築／改修(M3AS) (P0AS),RC,改質アスファルトシート防水トーチ工法・露出防水仕様（AS-T3）,仕上塗料,0.3,1,50,3,150,3,150
35,新築／改修(M3AS) (P0AS),RC,改質アスファルトシート防水トーチ工法・露出防水仕様（AS-T4）,平面合計,,,,15,162,143,290
35,新築／改修(M3AS) (P0AS),RC,改質アスファルトシート防水トーチ工法・露出防水仕様（AS-T4）,プライマー塗り,0.2,1,65,2,2,130,130
35,新築／改修(M3AS) (P0AS),RC,改質アスファルトシート防水トーチ工法・露出防水仕様（AS-T4）,あなあきシート,1,0,0,0,0,0,0
35,新築／改修(M3AS) (P0AS),RC,改質アスファルトシート防水トーチ工法・露出防水仕様（AS-T4）,"改質アスファルトシートトーチ張り（露出単層防水用R種,4.0mm以上）",1,1,1,10,10,10,10
35,新築／改修(M3AS) (P0AS),RC,改質アスファルトシート防水トーチ工法・露出防水仕様（AS-T4）,仕上塗料,0.3,1,50,3,150,3,150
36,新築／改修(M3AS) (P0AS),RC,改質アスファルトシート防水常温粘着工法・露出防水仕様（AS-J2）,平面合計,,,,5,152,133,280
36,新築／改修(M3AS) (P0AS),RC,改質アスファルトシート防水常温粘着工法・露出防水仕様（AS-J2）,プライマー塗り,0.2,1,65,2,2,130,130
36,新築／改修(M3AS) (P0AS),RC,改質アスファルトシート防水常温粘着工法・露出防水仕様（AS-J2）,"部分粘着層付改質アスファルトシート（非露出複層防水用R種,1.5mm以上）",1,0,0,0,0,0,0
36,新築／改修(M3AS) (P0AS),RC,改質アスファルトシート防水常温粘着工法・露出防水仕様（AS-J2）,"粘着層付改質アスファルトシート粘着張り（露出複層防水用R種,2.0mm以上）",1,0,0,0,0,0,0
36,新築／改修(M3AS) (P0AS),RC,改質アスファルトシート防水常温粘着工法・露出防水仕様（AS-J2）,仕上塗料,0.3,1,50,3,150,3,150
37,新築／改修(M3ASI) (P0ASI),RC,改質アスファルトシート防水トーチ工法・露出断熱防水仕様（ASI-T1）  【AT-MT】,平面合計,,,,19.5,166.5,443,590
37,新築／改修(M3ASI) (P0ASI),RC,改質アスファルトシート防水トーチ工法・露出断熱防水仕様（ASI-T1）  【AT-MT】,プライマー塗り,0.2,1,65,2,2,130,130
37,新築／改修(M3ASI) (P0ASI),RC,改質アスファルトシート防水トーチ工法・露出断熱防水仕様（ASI-T1）  【AT-MT】,断熱材張付け,1.5,0.3,20,4.5,4.5,300,300
37,新築／改修(M3ASI) (P0ASI),RC,改質アスファルトシート防水トーチ工法・露出断熱防水仕様（ASI-T1）  【AT-MT】,"部分粘着層付改質アスファルトシート（非露出複層防水用R種,1.5mm以上）",1,0,0,0,0,0,0
37,新築／改修(M3ASI) (P0ASI),RC,改質アスファルトシート防水トーチ工法・露出断熱防水仕様（ASI-T1）  【AT-MT】,"改質アスファルトシートトーチ張り（露出複層防水用R種,3.0mm以上）",1,1,1,10,10,10,10
37,新築／改修(M3ASI) (P0ASI),RC,改質アスファルトシート防水トーチ工法・露出断熱防水仕様（ASI-T1）  【AT-MT】,仕上塗料,0.3,1,50,3,150,3,150
38,新築／改修(M3ASI) (P0ASI),RC,改質アスファルトシート防水常温粘着工法・露出断熱防水仕様（ASI-J1） 【AS-MT】,平面合計,,,,9.5,156.5,433,580
38,新築／改修(M3ASI) (P0ASI),RC,改質アスファルトシート防水常温粘着工法・露出断熱防水仕様（ASI-J1） 【AS-MT】,プライマー塗り,0.2,1,65,2,2,130,130
38,新築／改修(M3ASI) (P0ASI),RC,改質アスファルトシート防水常温粘着工法・露出断熱防水仕様（ASI-J1） 【AS-MT】,断熱材張付け,1.5,0.3,20,4.5,4.5,300,300
38,新築／改修(M3ASI) (P0ASI),RC,改質アスファルトシート防水常温粘着工法・露出断熱防水仕様（ASI-J1） 【AS-MT】,"部分粘着層付改質アスファルトシート（非露出複層防水用R種,1.5mm以上）",1,0,0,0,0,0,0
38,新築／改修(M3ASI) (P0ASI),RC,改質アスファルトシート防水常温粘着工法・露出断熱防水仕様（ASI-J1） 【AS-MT】,"粘着層付改質アスファルトシート粘着張り（露出複層防水用R種,2.0mm以上）",1,0,0,0,0,0,0
38,新築／改修(M3ASI) (P0ASI),RC,改質アスファルトシート防水常温粘着工法・露出断熱防水仕様（ASI-J1） 【AS-MT】,仕上塗料,0.3,1,50,3,150,3,150
39,改修（M4AS）,露出防水,改質アスファルトシート防水トーチ工法・露出防水仕様（AS-T1）,平面合計,,,,26,173,223,370
39,改修（M4AS）,露出防水,改質アスファルトシート防水トーチ工法・露出防水仕様（AS-T1）,アスファルト系下地調整材,1,0.3,20,3,3,200,200
39,改修（M4AS）,露出防水,改質アスファルトシート防水トーチ工法・露出防水仕様（AS-T1）,"改質アスファルトシートトーチ張り（非露出複層防水用R種,2.5mm以上）",1,1,1,10,10,10,10
39,改修（M4AS）,露出防水,改質アスファルトシート防水トーチ工法・露出防水仕様（AS-T1）,"改質アスファルトシートトーチ張り（露出複層防水用R種,3.0mm以上）",1,1,1,10,10,10,10
39,改修（M4AS）,露出防水,改質アスファルトシート防水トーチ工法・露出防水仕様（AS-T1）,仕上塗料,0.3,1,50,3,150,3,150
40,改修（M4AS）,露出防水,改質アスファルトシート防水トーチ工法・露出防水仕様（AS-T2）,平面合計,,,,16,163,213,360
40,改修（M4AS）,露出防水,改質アスファルトシート防水トーチ工法・露出防水仕様（AS-T2）,アスファルト系下地調整材,1,0.3,20,3,3,200,200
40,改修（M4AS）,露出防水,改質アスファルトシート防水トーチ工法・露出防水仕様（AS-T2）,"改質アスファルトシートトーチ張り（露出単層防水用R種,4.0mm以上）",1,1,1,10,10,10,10
40,改修（M4AS）,露出防水,改質アスファルトシート防水トーチ工法・露出防水仕様（AS-T2）,仕上塗料,0.3,1,50,3,150,3,150
41,改修（M4AS）,露出防水,改質アスファルトシート防水常温粘着工法・露出防水仕様（AS-J3）,平面合計,,,,6,153,203,350
41,改修（M4AS）,露出防水,改質アスファルトシート防水常温粘着工法・露出防水仕様（AS-J3）,アスファルト系下地調整材,1,0.3,20,3,3,200,200
41,改修（M4AS）,露出防水,改質アスファルトシート防水常温粘着工法・露出防水仕様（AS-J3）,"粘着層付改質アスファルトシート粘着張り（露出単層防水用R種,3.0mm以上）",1,0,0,0,0,0,0
41,改修（M4AS）,露出防水,改質アスファルトシート防水常温粘着工法・露出防水仕様（AS-J3）,仕上塗料,0.3,1,50,3,150,3,150
42,改修（M3AS）,露出防水,改質アスファルトシート防水常温粘着工法・露出防水仕様（AS-J4）,平面合計,,,,5,152,133,280
42,改修（M3AS）,露出防水,改質アスファルトシート防水常温粘着工法・露出防水仕様（AS-J4）,プライマー塗り,0.2,1,65,2,2,130,130
42,改修（M3AS）,露出防水,改質アスファルトシート防水常温粘着工法・露出防水仕様（AS-J4）,部分接着用シート粘着張り,1,0,0,0,0,0,0
42,改修（M3AS）,露出防水,改質アスファルトシート防水常温粘着工法・露出防水仕様（AS-J4）,"粘着層付改質アスファルトシート粘着張り（露出単層防水用R種,3.0mm以上）",1,0,0,0,0,0,0
42,改修（M3AS）,露出防水,改質アスファルトシート防水常温粘着工法・露出防水仕様（AS-J4）,仕上塗料,0.3,1,50,3,150,3,150
43,改修（M4ASI）,露出防水,改質アスファルトシート防水トーチ工法・露出断熱防水仕様（ASI-T1）,平面合計,,,,20.5,167.5,513,660
43,改修（M4ASI）,露出防水,改質アスファルトシート防水トーチ工法・露出断熱防水仕様（ASI-T1）,アスファルト系下地調整材,1,0.3,20,3,3,200,200
43,改修（M4ASI）,露出防水,改質アスファルトシート防水トーチ工法・露出断熱防水仕様（ASI-T1）,断熱材張付け,1.5,0.3,20,4.5,4.5,300,300
43,改修（M4ASI）,露出防水,改質アスファルトシート防水トーチ工法・露出断熱防水仕様（ASI-T1）,"部分粘着層付改質アスファルトシート（非露出複層防水用R種,1.5mm以上）",1,0,0,0,0,0,0
43,改修（M4ASI）,露出防水,改質アスファルトシート防水トーチ工法・露出断熱防水仕様（ASI-T1）,"改質アスファルトシートトーチ張り（露出複層防水用R種,3.0mm以上）",1,1,1,10,10,10,10
43,改修（M4ASI）,露出防水,改質アスファルトシート防水トーチ工法・露出断熱防水仕様（ASI-T1）,仕上塗料,0.3,1,50,3,150,3,150
44,改修（M4ASI）,露出防水,"改質アスファルトシート防水常温粘着工法・露出
断熱防水仕様（ASI-J1）",平面合計,,,,10.5,157.5,503,650
44,改修（M4ASI）,露出防水,"改質アスファルトシート防水常温粘着工法・露出
断熱防水仕様（ASI-J1）",アスファルト系下地調整材,1,0.3,20,3,3,200,200
44,改修（M4ASI）,露出防水,"改質アスファルトシート防水常温粘着工法・露出
断熱防水仕様（ASI-J1）",断熱材張付け,1.5,0.3,20,4.5,4.5,300,300
44,改修（M4ASI）,露出防水,"改質アスファルトシート防水常温粘着工法・露出
断熱防水仕様（ASI-J1）","部分粘着層付改質アスファルトシート（非露出複層防水用R種,1.5mm以上）",1,0,0,0,0,0,0
44,改修（M4ASI）,露出防水,"改質アスファルトシート防水常温粘着工法・露出
断熱防水仕様（ASI-J1）","粘着層付改質アスファルトシート（露出複層防水用R種,2.0mm以上）",1,0,0,0,0,0,0
44,改修（M4ASI）,露出防水,"改質アスファルトシート防水常温粘着工法・露出
断熱防水仕様（ASI-J1）",仕上塗料,0.3,1,50,3,150,3,150
45,新築,RC,改質アスファルトシート防水常温粘着工法・保護密着防水仕様  【AS-PF】,平面合計,,,,2,,,130
45,新築,RC,改質アスファルトシート防水常温粘着工法・保護密着防水仕様  【AS-PF】,プライマー塗り,0.2,1,65,2,,,130
45,新築,RC,改質アスファルトシート防水常温粘着工法・保護密着防水仕様  【AS-PF】,粘着層付改質アスファルトシート（非露出複層防水用，1.5mm以上）,1,0,0,0,,,0
45,新築,RC,改質アスファルトシート防水常温粘着工法・保護密着防水仕様  【AS-PF】,"粘着層付改質アスファルトシート（非露出複層防水用R種,1.5mm以上）",1,0,0,0,,,0
45,新築,RC,改質アスファルトシート防水常温粘着工法・保護密着防水仕様  【AS-PF】,絶縁用シート,0,0,0,0,,,0
45,新築,RC,改質アスファルトシート防水常温粘着工法・保護密着防水仕様  【AS-PF】,保護コンクリート,0,0,0,0,,,0
46,新築,RC,改質アスファルトシート防水ﾄｰﾁ工法・保護密着防水仕様  【AT-PF】,平面合計,,,,22,,,140
46,新築,RC,改質アスファルトシート防水ﾄｰﾁ工法・保護密着防水仕様  【AT-PF】,プライマー塗り,0.2,1,65,2,,,130
46,新築,RC,改質アスファルトシート防水ﾄｰﾁ工法・保護密着防水仕様  【AT-PF】,改質アスファルトシートトーチ張り（非露出複層防水用R種，2.5mm以上）,1,0,0,10,,,10
46,新築,RC,改質アスファルトシート防水ﾄｰﾁ工法・保護密着防水仕様  【AT-PF】,"改質アスファルトシートトーチ張り（非露出複層防水用R種,2.5mm以上）",1,0,0,10,,,0
46,新築,RC,改質アスファルトシート防水ﾄｰﾁ工法・保護密着防水仕様  【AT-PF】,絶縁用シート,0,0,0,0,,,0
46,新築,RC,改質アスファルトシート防水ﾄｰﾁ工法・保護密着防水仕様  【AT-PF】,保護コンクリート,0,0,0,0,,,0

File: resources/origin-data/unknown/www.opendata.metro.tokyo.lg.jp/kankyo/R3/vocptguide_h26_05ap_8.csv
No.,区分,素地面,防水仕様名称,工程・材料名,標準仕様書／使用量 (kg/m2),VOC含有率／低VOC (%),VOC含有率／高VOC (%),VOC排出量／低VOC(g/m2),VOC排出量／中VOC(g/m2),VOC排出量／中VOC(g/m2),VOC排出量／高VOC(g/m2)
51,新築／改修,RC,合成高分子系ﾙ-ﾌｨﾝｸﾞｼ-ﾄ防水：接着工法・加硫ｺﾞﾑ系 ﾙ-ﾌｨﾝｸﾞｼ-ﾄ（S-F1）【S-RF】,平面合計,,,,357.9,527.3,732.3,732.3
51,新築／改修,RC,合成高分子系ﾙ-ﾌｨﾝｸﾞｼ-ﾄ防水：接着工法・加硫ｺﾞﾑ系 ﾙ-ﾌｨﾝｸﾞｼ-ﾄ（S-F1）【S-RF】,プライマー塗り,0.2,93,93,186,186,186,186
51,新築／改修,RC,合成高分子系ﾙ-ﾌｨﾝｸﾞｼ-ﾄ防水：接着工法・加硫ｺﾞﾑ系 ﾙ-ﾌｨﾝｸﾞｼ-ﾄ（S-F1）【S-RF】,接着剤塗布,"0.4
／(0.2)",77,77,154,308,308,308
51,新築／改修,RC,合成高分子系ﾙ-ﾌｨﾝｸﾞｼ-ﾄ防水：接着工法・加硫ｺﾞﾑ系 ﾙ-ﾌｨﾝｸﾞｼ-ﾄ（S-F1）【S-RF】,加硫ゴム系ルーフィングシート張付け,-,,,,,,
51,新築／改修,RC,合成高分子系ﾙ-ﾌｨﾝｸﾞｼ-ﾄ防水：接着工法・加硫ｺﾞﾑ系 ﾙ-ﾌｨﾝｸﾞｼ-ﾄ（S-F1）【S-RF】,接合部接着剤塗布,"0.04
／(0.02)",77,77,15.4,30.8,30.8,30.8
51,新築／改修,RC,合成高分子系ﾙ-ﾌｨﾝｸﾞｼ-ﾄ防水：接着工法・加硫ｺﾞﾑ系 ﾙ-ﾌｨﾝｸﾞｼ-ﾄ（S-F1）【S-RF】,仕上塗料,0.25,1,83,2.5,2.5,207.5,207.5
52,新築／改修,RC,合成高分子系ﾙ-ﾌｨﾝｸﾞｼ-ﾄ防水：接着工法・塩化ﾋﾞﾆﾙ樹脂系ﾙ-ﾌｨﾝｸﾞｼ-ﾄ（S-F2）【S-PF】,平面合計,,,,416,,,416
52,新築／改修,RC,合成高分子系ﾙ-ﾌｨﾝｸﾞｼ-ﾄ防水：接着工法・塩化ﾋﾞﾆﾙ樹脂系ﾙ-ﾌｨﾝｸﾞｼ-ﾄ（S-F2）【S-PF】,接着剤塗布,0.4,90,90,360,,,360
52,新築／改修,RC,合成高分子系ﾙ-ﾌｨﾝｸﾞｼ-ﾄ防水：接着工法・塩化ﾋﾞﾆﾙ樹脂系ﾙ-ﾌｨﾝｸﾞｼ-ﾄ（S-F2）【S-PF】,塩化ビニル樹脂系ルーフィングシート張付け,-,,,,,,
52,新築／改修,RC,合成高分子系ﾙ-ﾌｨﾝｸﾞｼ-ﾄ防水：接着工法・塩化ﾋﾞﾆﾙ樹脂系ﾙ-ﾌｨﾝｸﾞｼ-ﾄ（S-F2）【S-PF】,接合部処理,0.04,100,100,40,,,40
52,新築／改修,RC,合成高分子系ﾙ-ﾌｨﾝｸﾞｼ-ﾄ防水：接着工法・塩化ﾋﾞﾆﾙ樹脂系ﾙ-ﾌｨﾝｸﾞｼ-ﾄ（S-F2）【S-PF】,接合部シール材処理,0.02,80,80,16,,,16
53,新築／改修,RC,合成高分子系ﾙ-ﾌｨﾝｸﾞｼ-ﾄ防水：機械的固定工法・加硫ｺﾞﾑ系ﾙ-ﾌｨﾝｸﾞｼ-ﾄ（S-M1）【S-RM】,平面合計,,,,48.7,,,253.7
53,新築／改修,RC,合成高分子系ﾙ-ﾌｨﾝｸﾞｼ-ﾄ防水：機械的固定工法・加硫ｺﾞﾑ系ﾙ-ﾌｨﾝｸﾞｼ-ﾄ（S-M1）【S-RM】,固定金具取り付け,-,,,,,,
53,新築／改修,RC,合成高分子系ﾙ-ﾌｨﾝｸﾞｼ-ﾄ防水：機械的固定工法・加硫ｺﾞﾑ系ﾙ-ﾌｨﾝｸﾞｼ-ﾄ（S-M1）【S-RM】,加硫ゴム系ルーフィングシート張付け,-,,,,,,
53,新築／改修,RC,合成高分子系ﾙ-ﾌｨﾝｸﾞｼ-ﾄ防水：機械的固定工法・加硫ｺﾞﾑ系ﾙ-ﾌｨﾝｸﾞｼ-ﾄ（S-M1）【S-RM】,接合部接着剤塗布,0.06,77,77,46.2,,,46.2
53,新築／改修,RC,合成高分子系ﾙ-ﾌｨﾝｸﾞｼ-ﾄ防水：機械的固定工法・加硫ｺﾞﾑ系ﾙ-ﾌｨﾝｸﾞｼ-ﾄ（S-M1）【S-RM】,仕上塗料,0.25,1,83,2.5,,,207.5
54,新築／改修,RC,合成高分子系ﾙ-ﾌｨﾝｸﾞｼ-ﾄ防水：機械的固定工法・塩化ﾋﾞﾆﾙ樹脂系ﾙ-ﾌｨﾝｸﾞｼ-ﾄ（S-M2）【S-PM】,平面合計,,,,56,,,76
54,新築／改修,RC,合成高分子系ﾙ-ﾌｨﾝｸﾞｼ-ﾄ防水：機械的固定工法・塩化ﾋﾞﾆﾙ樹脂系ﾙ-ﾌｨﾝｸﾞｼ-ﾄ（S-M2）【S-PM】,絶縁用シート敷設（改修）,-,,,,,,
54,新築／改修,RC,合成高分子系ﾙ-ﾌｨﾝｸﾞｼ-ﾄ防水：機械的固定工法・塩化ﾋﾞﾆﾙ樹脂系ﾙ-ﾌｨﾝｸﾞｼ-ﾄ（S-M2）【S-PM】,塩化ビニル樹脂系ルーフィングシート敷設,-,,,,,,
54,新築／改修,RC,合成高分子系ﾙ-ﾌｨﾝｸﾞｼ-ﾄ防水：機械的固定工法・塩化ﾋﾞﾆﾙ樹脂系ﾙ-ﾌｨﾝｸﾞｼ-ﾄ（S-M2）【S-PM】,接合部処理,0.04,100,100,40,,,40
54,新築／改修,RC,合成高分子系ﾙ-ﾌｨﾝｸﾞｼ-ﾄ防水：機械的固定工法・塩化ﾋﾞﾆﾙ樹脂系ﾙ-ﾌｨﾝｸﾞｼ-ﾄ（S-M2）【S-PM】,固定金具取り付け,-,,,,,,
54,新築／改修,RC,合成高分子系ﾙ-ﾌｨﾝｸﾞｼ-ﾄ防水：機械的固定工法・塩化ﾋﾞﾆﾙ樹脂系ﾙ-ﾌｨﾝｸﾞｼ-ﾄ（S-M2）【S-PM】,固定金具処理,0.02,0,100,0,,,20
54,新築／改修,RC,合成高分子系ﾙ-ﾌｨﾝｸﾞｼ-ﾄ防水：機械的固定工法・塩化ﾋﾞﾆﾙ樹脂系ﾙ-ﾌｨﾝｸﾞｼ-ﾄ（S-M2）【S-PM】,接合部シール材処理,0.02,80,80,16,,,16
55,新築／改修,RC,合成高分子系ﾙ-ﾌｨﾝｸﾞｼ-ﾄ防水：機械的固定工法・熱可塑性ｴﾗｽﾄﾏ-系ﾙ-ﾌｨﾝｸﾞｼ-ﾄ（S-M3）,平面合計,,,,16,,,16
55,新築／改修,RC,合成高分子系ﾙ-ﾌｨﾝｸﾞｼ-ﾄ防水：機械的固定工法・熱可塑性ｴﾗｽﾄﾏ-系ﾙ-ﾌｨﾝｸﾞｼ-ﾄ（S-M3）,絶縁用シート敷設（改修）,-,,,,,,
55,新築／改修,RC,合成高分子系ﾙ-ﾌｨﾝｸﾞｼ-ﾄ防水：機械的固定工法・熱可塑性ｴﾗｽﾄﾏ-系ﾙ-ﾌｨﾝｸﾞｼ-ﾄ（S-M3）,熱可塑性エラストマー系ルーフィングシート敷設,-,,,,,,
55,新築／改修,RC,合成高分子系ﾙ-ﾌｨﾝｸﾞｼ-ﾄ防水：機械的固定工法・熱可塑性ｴﾗｽﾄﾏ-系ﾙ-ﾌｨﾝｸﾞｼ-ﾄ（S-M3）,固定金具取り付け,-,,,,,,
55,新築／改修,RC,合成高分子系ﾙ-ﾌｨﾝｸﾞｼ-ﾄ防水：機械的固定工法・熱可塑性ｴﾗｽﾄﾏ-系ﾙ-ﾌｨﾝｸﾞｼ-ﾄ（S-M3）,接合部処理,-,,,,,,
55,新築／改修,RC,合成高分子系ﾙ-ﾌｨﾝｸﾞｼ-ﾄ防水：機械的固定工法・熱可塑性ｴﾗｽﾄﾏ-系ﾙ-ﾌｨﾝｸﾞｼ-ﾄ（S-M3）,接合部シール材処理,0.02,80,80,16,,,16
56,新築／改修,RC,合成高分子系ﾙ-ﾌｨﾝｸﾞｼ-ﾄ防水：断熱接着工法・加硫 ｺﾞﾑ系ﾙ-ﾌｨﾝｸﾞｼ-ﾄ（SI-F1）【S-RFT】,平面合計,,,,835.3,835.3,1040.3,1040.3
56,新築／改修,RC,合成高分子系ﾙ-ﾌｨﾝｸﾞｼ-ﾄ防水：断熱接着工法・加硫 ｺﾞﾑ系ﾙ-ﾌｨﾝｸﾞｼ-ﾄ（SI-F1）【S-RFT】,プライマー塗り,0.2,93,93,186,186,186,186
56,新築／改修,RC,合成高分子系ﾙ-ﾌｨﾝｸﾞｼ-ﾄ防水：断熱接着工法・加硫 ｺﾞﾑ系ﾙ-ﾌｨﾝｸﾞｼ-ﾄ（SI-F1）【S-RFT】,断熱材  接着剤張付け,0.4,77,77,308,308,308,308
56,新築／改修,RC,合成高分子系ﾙ-ﾌｨﾝｸﾞｼ-ﾄ防水：断熱接着工法・加硫 ｺﾞﾑ系ﾙ-ﾌｨﾝｸﾞｼ-ﾄ（SI-F1）【S-RFT】,加硫ゴム系ルーフィングシート  接着剤張付け,0.4,77,77,308,308,308,308
56,新築／改修,RC,合成高分子系ﾙ-ﾌｨﾝｸﾞｼ-ﾄ防水：断熱接着工法・加硫 ｺﾞﾑ系ﾙ-ﾌｨﾝｸﾞｼ-ﾄ（SI-F1）【S-RFT】,接合部接着剤塗布,0.04,77,77,30.8,30.8,30.8,30.8
56,新築／改修,RC,合成高分子系ﾙ-ﾌｨﾝｸﾞｼ-ﾄ防水：断熱接着工法・加硫 ｺﾞﾑ系ﾙ-ﾌｨﾝｸﾞｼ-ﾄ（SI-F1）【S-RFT】,仕上塗料,0.25,1,83,2.5,2.5,207.5,207.5
57,新築／改修,RC,合成高分子系ﾙ-ﾌｨﾝｸﾞｼ-ﾄ防水：断熱接着工法・塩化 ﾋﾞﾆﾙ樹脂系ﾙ-ﾌｨﾝｸﾞｼ-ﾄ（SI-F2）【S-PFT】,平面合計,,,,776,,,776
57,新築／改修,RC,合成高分子系ﾙ-ﾌｨﾝｸﾞｼ-ﾄ防水：断熱接着工法・塩化 ﾋﾞﾆﾙ樹脂系ﾙ-ﾌｨﾝｸﾞｼ-ﾄ（SI-F2）【S-PFT】,接着剤塗布  断熱材張付け,0.4,90,90,360,,,360
57,新築／改修,RC,合成高分子系ﾙ-ﾌｨﾝｸﾞｼ-ﾄ防水：断熱接着工法・塩化 ﾋﾞﾆﾙ樹脂系ﾙ-ﾌｨﾝｸﾞｼ-ﾄ（SI-F2）【S-PFT】,接着剤塗布,0.4,90,90,360,,,360
57,新築／改修,RC,合成高分子系ﾙ-ﾌｨﾝｸﾞｼ-ﾄ防水：断熱接着工法・塩化 ﾋﾞﾆﾙ樹脂系ﾙ-ﾌｨﾝｸﾞｼ-ﾄ（SI-F2）【S-PFT】,"塩化ビニル樹脂系ルーフィングシート張
付け",-,,,,,,
57,新築／改修,RC,合成高分子系ﾙ-ﾌｨﾝｸﾞｼ-ﾄ防水：断熱接着工法・塩化 ﾋﾞﾆﾙ樹脂系ﾙ-ﾌｨﾝｸﾞｼ-ﾄ（SI-F2）【S-PFT】,接合部処理,0.04,100,100,40,,,40
57,新築／改修,RC,合成高分子系ﾙ-ﾌｨﾝｸﾞｼ-ﾄ防水：断熱接着工法・塩化 ﾋﾞﾆﾙ樹脂系ﾙ-ﾌｨﾝｸﾞｼ-ﾄ（SI-F2）【S-PFT】,接合部シール材処理,0.02,80,80,16,,,16
58,新築／改修,RC,合成高分子系ﾙ-ﾌｨﾝｸﾞｼ-ﾄ防水：断熱機械的固定工法・加硫ｺﾞﾑ系ﾙ-ﾌｨﾝｸﾞｼ-ﾄ（SI-M1）【S-RMT】,平面合計,,,,48.7,,,253.7
58,新築／改修,RC,合成高分子系ﾙ-ﾌｨﾝｸﾞｼ-ﾄ防水：断熱機械的固定工法・加硫ｺﾞﾑ系ﾙ-ﾌｨﾝｸﾞｼ-ﾄ（SI-M1）【S-RMT】,防湿用フィルム敷設,-,,,,,,
58,新築／改修,RC,合成高分子系ﾙ-ﾌｨﾝｸﾞｼ-ﾄ防水：断熱機械的固定工法・加硫ｺﾞﾑ系ﾙ-ﾌｨﾝｸﾞｼ-ﾄ（SI-M1）【S-RMT】,断熱材敷き込み,-,,,,,,
58,新築／改修,RC,合成高分子系ﾙ-ﾌｨﾝｸﾞｼ-ﾄ防水：断熱機械的固定工法・加硫ｺﾞﾑ系ﾙ-ﾌｨﾝｸﾞｼ-ﾄ（SI-M1）【S-RMT】,固定金具取り付け,-,,,,,,
58,新築／改修,RC,合成高分子系ﾙ-ﾌｨﾝｸﾞｼ-ﾄ防水：断熱機械的固定工法・加硫ｺﾞﾑ系ﾙ-ﾌｨﾝｸﾞｼ-ﾄ（SI-M1）【S-RMT】,加硫ゴム系ルーフィングシート張付け,-,,,,,,
58,新築／改修,RC,合成高分子系ﾙ-ﾌｨﾝｸﾞｼ-ﾄ防水：断熱機械的固定工法・加硫ｺﾞﾑ系ﾙ-ﾌｨﾝｸﾞｼ-ﾄ（SI-M1）【S-RMT】,接合部接着剤塗布,0.06,77,77,46.2,,,46.2
58,新築／改修,RC,合成高分子系ﾙ-ﾌｨﾝｸﾞｼ-ﾄ防水：断熱機械的固定工法・加硫ｺﾞﾑ系ﾙ-ﾌｨﾝｸﾞｼ-ﾄ（SI-M1）【S-RMT】,仕上塗料,0.25,1,83,2.5,,,207.5
59,新築／改修,RC,合成高分子系ﾙ-ﾌｨﾝｸﾞｼ-ﾄ防水：断熱機械的固定工法・塩化ﾋﾞﾆﾙ樹脂系ﾙ-ﾌｨﾝｸﾞｼ-ﾄ（SI-M2）【S-PMT】,平面合計,,,,56,,,76
59,新築／改修,RC,合成高分子系ﾙ-ﾌｨﾝｸﾞｼ-ﾄ防水：断熱機械的固定工法・塩化ﾋﾞﾆﾙ樹脂系ﾙ-ﾌｨﾝｸﾞｼ-ﾄ（SI-M2）【S-PMT】,防湿用フィルム敷設,-,,,,,,
59,新築／改修,RC,合成高分子系ﾙ-ﾌｨﾝｸﾞｼ-ﾄ防水：断熱機械的固定工法・塩化ﾋﾞﾆﾙ樹脂系ﾙ-ﾌｨﾝｸﾞｼ-ﾄ（SI-M2）【S-PMT】,断熱材敷設,-,,,,,,
59,新築／改修,RC,合成高分子系ﾙ-ﾌｨﾝｸﾞｼ-ﾄ防水：断熱機械的固定工法・塩化ﾋﾞﾆﾙ樹脂系ﾙ-ﾌｨﾝｸﾞｼ-ﾄ（SI-M2）【S-PMT】,絶縁用シート敷設,-,,,,,,
59,新築／改修,RC,合成高分子系ﾙ-ﾌｨﾝｸﾞｼ-ﾄ防水：断熱機械的固定工法・塩化ﾋﾞﾆﾙ樹脂系ﾙ-ﾌｨﾝｸﾞｼ-ﾄ（SI-M2）【S-PMT】,塩化ビニル樹脂系ルーフィングシート敷設,-,,,,,,
59,新築／改修,RC,合成高分子系ﾙ-ﾌｨﾝｸﾞｼ-ﾄ防水：断熱機械的固定工法・塩化ﾋﾞﾆﾙ樹脂系ﾙ-ﾌｨﾝｸﾞｼ-ﾄ（SI-M2）【S-PMT】,接合部処理,0.04,100,100,40,,,40
59,新築／改修,RC,合成高分子系ﾙ-ﾌｨﾝｸﾞｼ-ﾄ防水：断熱機械的固定工法・塩化ﾋﾞﾆﾙ樹脂系ﾙ-ﾌｨﾝｸﾞｼ-ﾄ（SI-M2）【S-PMT】,固定金具取り付け,-,,,,,,
59,新築／改修,RC,合成高分子系ﾙ-ﾌｨﾝｸﾞｼ-ﾄ防水：断熱機械的固定工法・塩化ﾋﾞﾆﾙ樹脂系ﾙ-ﾌｨﾝｸﾞｼ-ﾄ（SI-M2）【S-PMT】,固定金具処理,0.02,0,100,0,,,20
59,新築／改修,RC,合成高分子系ﾙ-ﾌｨﾝｸﾞｼ-ﾄ防水：断熱機械的固定工法・塩化ﾋﾞﾆﾙ樹脂系ﾙ-ﾌｨﾝｸﾞｼ-ﾄ（SI-M2）【S-PMT】,接合部シール材処理,0.02,80,80,16,,,16
61,新築／改修,RC,合成高分子系ｼ-ﾄ防水：ｴﾁﾚﾝ酢ﾋﾞ系ｼ-ﾄ防水・密着工法【S-PC】,平面合計,,,,21,,,
61,新築／改修,RC,合成高分子系ｼ-ﾄ防水：ｴﾁﾚﾝ酢ﾋﾞ系ｼ-ﾄ防水・密着工法【S-PC】,プライマー塗り,0.3,0.5,,1.5,,,
61,新築／改修,RC,合成高分子系ｼ-ﾄ防水：ｴﾁﾚﾝ酢ﾋﾞ系ｼ-ﾄ防水・密着工法【S-PC】,ポリマーセメントペースト塗り,5,0.25,,12.5,,,
61,新築／改修,RC,合成高分子系ｼ-ﾄ防水：ｴﾁﾚﾝ酢ﾋﾞ系ｼ-ﾄ防水・密着工法【S-PC】,エチレン酢ﾋﾞ系ルーフィングシート張付け,-,,,,,,
61,新築／改修,RC,合成高分子系ｼ-ﾄ防水：ｴﾁﾚﾝ酢ﾋﾞ系ｼ-ﾄ防水・密着工法【S-PC】,ポリマーセメントモルタル仕上げ,7,0.1,,7,,,

File: resources/origin-data/unknown/www.opendata.metro.tokyo.lg.jp/kankyo/R3/vocptguide_h26_05ap_9.csv
No.,区分,素地面,防水仕様名称,工程・材料名,標準仕様書／使用量 (kg/m2),VOC含有率／低VOC (%),VOC揮散率／中VOC (%),VOC含有率／高VOC (%),VOC排出量／低VOC(g/m2),VOC排出量／中VOC(g/m2),VOC排出量／中VOC(g/m2),VOC排出量／高VOC(g/m2)
71,新築／改修,RC,ウレタンゴム系塗膜防水：絶縁工法（X-1）【L-USS・L-USH】,平面合計,,,,,,,,
71,新築／改修,RC,ウレタンゴム系塗膜防水：絶縁工法（X-1）【L-USS・L-USH】,プライマー塗り,0.2,1,,60,2,2,120,120
71,新築／改修,RC,ウレタンゴム系塗膜防水：絶縁工法（X-1）【L-USS・L-USH】,通気緩衝ｼｰﾄ張付け,0,0,,0,0,0,0,0
71,新築／改修,RC,ウレタンゴム系塗膜防水：絶縁工法（X-1）【L-USS・L-USH】,ウレタンゴム系塗膜防水材塗り,3,1,,2,30,60,30,60
71,新築／改修,RC,ウレタンゴム系塗膜防水：絶縁工法（X-1）【L-USS・L-USH】,ウレタンゴム系塗膜防水材塗り,3,1,,2,30,60,30,60
71,新築／改修,RC,ウレタンゴム系塗膜防水：絶縁工法（X-1）【L-USS・L-USH】,仕上塗料,0.2,1,,60,2,120,2,120
72,新築／改修,RC,ウレタンゴム系塗膜防水：密着工法（X-2）【L-UFS・L-UFH】,平面合計,,,,,,,,
72,新築／改修,RC,ウレタンゴム系塗膜防水：密着工法（X-2）【L-UFS・L-UFH】,プライマー塗り,0.2,1,,60,2,2,120,120
72,新築／改修,RC,ウレタンゴム系塗膜防水：密着工法（X-2）【L-UFS・L-UFH】,ウレタンゴム系塗膜防水材塗り補強布張り,0.3,1,,2,3,6,3,6
72,新築／改修,RC,ウレタンゴム系塗膜防水：密着工法（X-2）【L-UFS・L-UFH】,ウレタンゴム系塗膜防水材塗り,2.7,1,,2,27,54,27,54
72,新築／改修,RC,ウレタンゴム系塗膜防水：密着工法（X-2）【L-UFS・L-UFH】,ウレタンゴム系塗膜防水材塗り,2.7,1,,2,27,54,27,54
72,新築／改修,RC,ウレタンゴム系塗膜防水：密着工法（X-2）【L-UFS・L-UFH】,仕上塗料,0.2,1,,60,2,120,2,120
73,新築／改修,RC,FRP系塗膜防水工法・密着工法（JASS 8）【L-FF軽歩行用】,平面,,,,,,,,
73,新築／改修,RC,FRP系塗膜防水工法・密着工法（JASS 8）【L-FF軽歩行用】,プライマー塗り,0.2,70,70,70,140,140,,140
73,新築／改修,RC,FRP系塗膜防水工法・密着工法（JASS 8）【L-FF軽歩行用】,防水用ポリエステル樹脂塗り,0.4,1,4,8,4,16,,32
73,新築／改修,RC,FRP系塗膜防水工法・密着工法（JASS 8）【L-FF軽歩行用】,防水用ガラスマット#380張付け防水用ポリエステル樹脂塗り,1.4,1,4,8,14,56,,112
73,新築／改修,RC,FRP系塗膜防水工法・密着工法（JASS 8）【L-FF軽歩行用】,防水用ガラスマット#380張付け防水用ポリエステル樹脂塗り,1.4,1,4,8,14,56,,112
73,新築／改修,RC,FRP系塗膜防水工法・密着工法（JASS 8）【L-FF軽歩行用】,防水用ポリエステル樹脂塗り（トナー入り）,0.4,1,4,8,4,16,,32
73,新築／改修,RC,FRP系塗膜防水工法・密着工法（JASS 8）【L-FF軽歩行用】,軽歩行用仕上塗料,0.2,70,70,70,140,140,,140
74,新築／改修,RC,FRP系塗膜防水工法・密着工法（JASS 8）【L-FF歩行用】,平面,,,,,,,,
74,新築／改修,RC,FRP系塗膜防水工法・密着工法（JASS 8）【L-FF歩行用】,プライマー塗り,0.2,70,70,70,140,140,,140
74,新築／改修,RC,FRP系塗膜防水工法・密着工法（JASS 8）【L-FF歩行用】,防水用ポリエステル樹脂塗り,0.4,1,4,8,4,16,,32
74,新築／改修,RC,FRP系塗膜防水工法・密着工法（JASS 8）【L-FF歩行用】,防水用ガラスマット#380張付け防水用ポリエステル樹脂塗り,1.4,1,4,8,14,56,,112
74,新築／改修,RC,FRP系塗膜防水工法・密着工法（JASS 8）【L-FF歩行用】,防水用ガラスマット#380張付け防水用ポリエステル樹脂塗り,1.4,1,4,8,14,56,,112
74,新築／改修,RC,FRP系塗膜防水工法・密着工法（JASS 8）【L-FF歩行用】,防水用ポリエステル樹脂塗り（トナー入り）,0.4,1,4,8,4,16,,32
74,新築／改修,RC,FRP系塗膜防水工法・密着工法（JASS 8）【L-FF歩行用】,歩行用仕上塗料,0.4,1,4,8,4,16,,32
