Repository: TakuKobayashi/GovernmentOpenDataWebAPI

# GovernmentOpenDataWebAPI

政府がオープンデータとして公開しているデータをWebAPIとして公開するプロジェクト
自治体ごとオープンデータのフォーマットがバラバラであるため、データを整形して用途ごとにカテゴライズして共通のフォーマットのWebAPIとして公開することを目指しています

# データ参照先

* [東京都オープンデータカタログサイト](https://portal.data.metro.tokyo.lg.jp/)

File: resources/origin-data/unknown/www.opendata.metro.tokyo.lg.jp/kankyo/R3/vocptguide_h26_05ap_1.csv
No.,分野,区分,素地面,塗装仕様名称,工程,塗料名,JIS No.等,塗付量(kg/m2),塗料中のVOC量含有率 (%),塗料中のVOC量(g/m2),シンナー,シンナー中のVOC量希釈率 (%),シンナー中のVOC量(g/m2),塗り回数(回),塗装方法,工程間隔(hr),工程間隔 (hr: hour)(d : day)(m: month),VOC量(g/m2),耐久性ランク,材工費ランク,参考資料
溶剤系,建築物,新築・塗替,金属（鉄鋼面）,合成樹脂調合ペイント塗り,下塗り1回目／下塗り2回目／中塗り／上塗り,,,,,109.5,,,18.5,,,,,128,Ⅰ,A,日本建築学会／「JASS１８  塗装工事」（2006）／(塗布量はJASS18(2013)合成樹脂調合ペイント塗りに準じる）
溶剤系,建築物,新築・塗替,金属（鉄鋼面）,合成樹脂調合ペイント塗り,下塗り1回目,シアナミド鉛さび止めペイント(2種）,K 5625-2,0.10,25,25.0,専用シンナー,5,5.0,1,はけ（吹付け）,24（2種）,6ｍ以内,128,Ⅰ,A,日本建築学会／「JASS１８  塗装工事」（2006）／(塗布量はJASS18(2013)合成樹脂調合ペイント塗りに準じる）
溶剤系,建築物,新築・塗替,金属（鉄鋼面）,合成樹脂調合ペイント塗り,下塗り2回目,シアナミド鉛さび止めペイント（2種）,K 5625-2,0.10,25,25.0,専用シンナー,5,5.0,1,はけ（吹付け）,24（2種）,6ｍ以内,128,Ⅰ,A,日本建築学会／「JASS１８  塗装工事」（2006）／(塗布量はJASS18(2013)合成樹脂調合ペイント塗りに準じる）
溶剤系,建築物,新築・塗替,金属（鉄鋼面）,合成樹脂調合ペイント塗り,中塗り,合成樹脂調合ペイント1種又は2種中塗り用,K 5516,0.09,35,31.5,専用シンナー,5,4.5,1,はけ（吹付け）,24,1ｍ以内,128,Ⅰ,A,日本建築学会／「JASS１８  塗装工事」（2006）／(塗布量はJASS18(2013)合成樹脂調合ペイント塗りに準じる）
溶剤系,建築物,新築・塗替,金属（鉄鋼面）,合成樹脂調合ペイント塗り,上塗り,合成樹脂調合ペイント1種又は2種上塗り用,K 5516,0.08,35,28.0,専用シンナー,5,4.0,1,はけ（吹付け）,72,,128,Ⅰ,A,日本建築学会／「JASS１８  塗装工事」（2006）／(塗布量はJASS18(2013)合成樹脂調合ペイント塗りに準じる）
2.1.1,建築物,新築・塗替,金属（鉄鋼面）,つや有合成樹脂エマルションペイント塗り,下塗り1回目／下塗り2回目／中塗り／上塗り,,,,,21.0,,,0.0,,,,,21,Ⅰ,B,国土交通省「公共建築(改修)工事標準仕様書」日本建築学会「JASS１８  塗装工事」
2.1.1,建築物,新築・塗替,金属（鉄鋼面）,つや有合成樹脂エマルションペイント塗り,下塗り1回目,鉛・クロムフリーさび止めペイント（2種）,K 5674-2,0.11,5,5.5,水道水,5,0.0,1,はけ,4,7d以内,21,Ⅰ,B,国土交通省「公共建築(改修)工事標準仕様書」日本建築学会「JASS１８  塗装工事」
2.1.1,建築物,新築・塗替,金属（鉄鋼面）,つや有合成樹脂エマルションペイント塗り,下塗り2回目,鉛・クロムフリーさび止めペイント（2種）,K 5674-2,0.11,5,5.5,水道水,5,0.0,1,はけ,4,7d以内,21,Ⅰ,B,国土交通省「公共建築(改修)工事標準仕様書」日本建築学会「JASS１８  塗装工事」
2.1.1,建築物,新築・塗替,金属（鉄鋼面）,つや有合成樹脂エマルションペイント塗り,中塗り,つや有合成樹脂エマルションペイント,K 5660,0.10,5,5.0,水道水,5,0.0,1,はけ,5,,21,Ⅰ,B,国土交通省「公共建築(改修)工事標準仕様書」日本建築学会「JASS１８  塗装工事」
2.1.1,建築物,新築・塗替,金属（鉄鋼面）,つや有合成樹脂エマルションペイント塗り,上塗り,つや有合成樹脂エマルションペイント,K 5660,0.10,5,5.0,水道水,5,0.0,1,はけ,48,,21,Ⅰ,B,国土交通省「公共建築(改修)工事標準仕様書」日本建築学会「JASS１８  塗装工事」
2.1.1,建築物,新築・塗替,金属（鉄鋼面）,つや有合成樹脂エマルションペイント塗り,下塗り1回目／下塗り2回目／中塗り／上塗り,,,,,21.0,,,0.0,,,,,21,Ⅰ,B,国土交通省「公共建築(改修)工事標準仕様書」日本建築学会「JASS１８  塗装工事」
2.1.1,建築物,新築・塗替,金属（鉄鋼面）,つや有合成樹脂エマルションペイント塗り,下塗り1回目,水系さび止めペイント,JASS18 M-111,0.11,5,5.5,水道水,5,0.0,1,はけ,4,7d以内,21,Ⅰ,B,国土交通省「公共建築(改修)工事標準仕様書」日本建築学会「JASS１８  塗装工事」
2.1.1,建築物,新築・塗替,金属（鉄鋼面）,つや有合成樹脂エマルションペイント塗り,下塗り2回目,水系さび止めペイント,JASS18 M-111,0.11,5,5.5,水道水,5,0.0,1,はけ,4,7d以内,21,Ⅰ,B,国土交通省「公共建築(改修)工事標準仕様書」日本建築学会「JASS１８  塗装工事」
2.1.1,建築物,新築・塗替,金属（鉄鋼面）,つや有合成樹脂エマルションペイント塗り,中塗り,つや有合成樹脂エマルションペイント,K 5660,0.10,5,5.0,水道水,5,0.0,1,はけ,5,,21,Ⅰ,B,国土交通省「公共建築(改修)工事標準仕様書」日本建築学会「JASS１８  塗装工事」
2.1.1,建築物,新築・塗替,金属（鉄鋼面）,つや有合成樹脂エマルションペイント塗り,上塗り,つや有合成樹脂エマルションペイント,K 5660,0.10,5,5.0,水道水,5,0.0,1,はけ,48,,21,Ⅰ,B,国土交通省「公共建築(改修)工事標準仕様書」日本建築学会「JASS１８  塗装工事」
2.1.2,建築物,新築・塗替,金属（鉄鋼面）,合成樹脂調合ペイント塗り（鉛・クロムフリー仕様）,下塗り1回目／下塗り2回目／中塗り／上塗り,,,,,109.5,,,18.5,,,,,128,Ⅰ,A,国土交通省「公共建築(改修)工事標準仕様書」日本建築学会「JASS１８  塗装工事」／日本建築学会「環境負荷低減に配慮した塗装・吹付け工事に関する技術資料」
2.1.2,建築物,新築・塗替,金属（鉄鋼面）,合成樹脂調合ペイント塗り（鉛・クロムフリー仕様）,下塗り1回目,鉛・クロムフリーさび止めペイント（弱溶剤系）,K 5674-1,0.10,25,25.0,専用シンナー,5,5.0,1,はけ（吹付け）,24,1ｍ以内,128,Ⅰ,A,国土交通省「公共建築(改修)工事標準仕様書」日本建築学会「JASS１８  塗装工事」／日本建築学会「環境負荷低減に配慮した塗装・吹付け工事に関する技術資料」
2.1.2,建築物,新築・塗替,金属（鉄鋼面）,合成樹脂調合ペイント塗り（鉛・クロムフリー仕様）,下塗り2回目,鉛・クロムフリーさび止めペイント（弱溶剤系）,K 5674-1,0.10,25,25.0,専用シンナー,5,5.0,1,はけ（吹付け）,24,1ｍ以内,128,Ⅰ,A,国土交通省「公共建築(改修)工事標準仕様書」日本建築学会「JASS１８  塗装工事」／日本建築学会「環境負荷低減に配慮した塗装・吹付け工事に関する技術資料」
2.1.2,建築物,新築・塗替,金属（鉄鋼面）,合成樹脂調合ペイント塗り（鉛・クロムフリー仕様）,中塗り,合成樹脂調合ペイント1種又は2種中塗り用,K 5516,0.09,35,31.5,専用シンナー,5,4.5,1,はけ（吹付け）,24,1ｍ以内,128,Ⅰ,A,国土交通省「公共建築(改修)工事標準仕様書」日本建築学会「JASS１８  塗装工事」／日本建築学会「環境負荷低減に配慮した塗装・吹付け工事に関する技術資料」
2.1.2,建築物,新築・塗替,金属（鉄鋼面）,合成樹脂調合ペイント塗り（鉛・クロムフリー仕様）,上塗り,合成樹脂調合ペイント1種又は2種上塗り用,K 5516,0.08,35,28.0,専用シンナー,5,4.0,1,はけ（吹付け）,72,,128,Ⅰ,A,国土交通省「公共建築(改修)工事標準仕様書」日本建築学会「JASS１８  塗装工事」／日本建築学会「環境負荷低減に配慮した塗装・吹付け工事に関する技術資料」
溶剤系,建築物,新築・塗替,金属（鉄鋼面）,耐候性塗料塗り,下塗り1回目／下塗り2回目／中塗り／上塗り,,,,,216.0,,,38.0,,,,,254,Ⅲ～Ⅴ,C～E,国土交通省「公共建築（改修）工事標準仕様書」日本建築学会「JASS１８  塗装工事」／上塗りシンナー希釈率はJIS K5659 3級を代表値とした。
溶剤系,建築物,新築・塗替,金属（鉄鋼面）,耐候性塗料塗り,下塗り1回目,構造物用さび止めペイント,K 5551-A,0.14,35,49.0,専用シンナー,5,7.0,1,はけ（吹付け）,24,7d以内,254,Ⅲ～Ⅴ,C～E,国土交通省「公共建築（改修）工事標準仕様書」日本建築学会「JASS１８  塗装工事」／上塗りシンナー希釈率はJIS K5659 3級を代表値とした。
溶剤系,建築物,新築・塗替,金属（鉄鋼面）,耐候性塗料塗り,下塗り2回目,構造物用さび止めペイント,K 5551-A,0.14,35,49.0,専用シンナー,5,7.0,1,はけ（吹付け）,24,7d以内,254,Ⅲ～Ⅴ,C～E,国土交通省「公共建築（改修）工事標準仕様書」日本建築学会「JASS１８  塗装工事」／上塗りシンナー希釈率はJIS K5659 3級を代表値とした。
溶剤系,建築物,新築・塗替,金属（鉄鋼面）,耐候性塗料塗り,中塗り,鋼構造物用耐候性塗料,K 5659 中塗り塗料,0.14,45,63.0,専用シンナー,10,14.0,1,はけ（吹付け）,16,7d以内,254,Ⅲ～Ⅴ,C～E,国土交通省「公共建築（改修）工事標準仕様書」日本建築学会「JASS１８  塗装工事」／上塗りシンナー希釈率はJIS K5659 3級を代表値とした。
溶剤系,建築物,新築・塗替,金属（鉄鋼面）,耐候性塗料塗り,上塗り,鋼構造物用耐候性塗料,K 5659 上塗り塗料  1級、2級、3級,0.10,55,55.0,専用シンナー,10,10.0,1,はけ（吹付け）,72,,254,Ⅲ～Ⅴ,C～E,国土交通省「公共建築（改修）工事標準仕様書」日本建築学会「JASS１８  塗装工事」／上塗りシンナー希釈率はJIS K5659 3級を代表値とした。
2.1.3,建築物,新築・塗替,金属（鉄鋼面）,弱溶剤系耐候性塗料塗り,下塗り1回目／下塗り2回目／中塗り／上塗り,,,,,216.0,,,38.0,,,,,254,Ⅲ～Ⅴ,C～E,国土交通省「公共建築（改修）工事標準仕様書」日本建築学会「JASS１８  塗装工事」／日本建築学会「環境負荷低減に配慮した塗装・吹付け工事に関する技術資料」／上塗りシンナー希釈率はJIS K5659 3級を代表値とした。
2.1.3,建築物,新築・塗替,金属（鉄鋼面）,弱溶剤系耐候性塗料塗り,下塗り1回目,構造物用さび止めペイント（弱溶剤系）,K 5551-A,0.14,35,49.0,専用シンナー,5,7.0,1,はけ（吹付け）,24,7d以内,254,Ⅲ～Ⅴ,C～E,国土交通省「公共建築（改修）工事標準仕様書」日本建築学会「JASS１８  塗装工事」／日本建築学会「環境負荷低減に配慮した塗装・吹付け工事に関する技術資料」／上塗りシンナー希釈率はJIS K5659 3級を代表値とした。
2.1.3,建築物,新築・塗替,金属（鉄鋼面）,弱溶剤系耐候性塗料塗り,下塗り2回目,構造物用さび止めペイント（弱溶剤系）,K 5551-A,0.14,35,49.0,専用シンナー,5,7.0,1,はけ（吹付け）,24,7d以内,254,Ⅲ～Ⅴ,C～E,国土交通省「公共建築（改修）工事標準仕様書」日本建築学会「JASS１８  塗装工事」／日本建築学会「環境負荷低減に配慮した塗装・吹付け工事に関する技術資料」／上塗りシンナー希釈率はJIS K5659 3級を代表値とした。
2.1.3,建築物,新築・塗替,金属（鉄鋼面）,弱溶剤系耐候性塗料塗り,中塗り,鋼構造物用耐候性塗料（弱溶剤系）,K 5659 中塗り塗料,0.14,45,63.0,専用シンナー,10,14.0,1,はけ（吹付け）,16,7d以内,254,Ⅲ～Ⅴ,C～E,国土交通省「公共建築（改修）工事標準仕様書」日本建築学会「JASS１８  塗装工事」／日本建築学会「環境負荷低減に配慮した塗装・吹付け工事に関する技術資料」／上塗りシンナー希釈率はJIS K5659 3級を代表値とした。
2.1.3,建築物,新築・塗替,金属（鉄鋼面）,弱溶剤系耐候性塗料塗り,上塗り,鋼構造物用耐候性塗料（弱溶剤系）,K 5659 上塗り塗料  1級、2級、3級,0.10,55,55.0,専用シンナー,10,10.0,1,はけ（吹付け）,72,,254,Ⅲ～Ⅴ,C～E,国土交通省「公共建築（改修）工事標準仕様書」日本建築学会「JASS１８  塗装工事」／日本建築学会「環境負荷低減に配慮した塗装・吹付け工事に関する技術資料」／上塗りシンナー希釈率はJIS K5659 3級を代表値とした。
2.1.3,建築物,新築・塗替,金属（鉄鋼面）,弱溶剤系耐候性塗料塗り,下塗り1回目／下塗り2回目／中塗り／上塗り,,,,,216.0,,,38.0,,,,,254,Ⅲ～Ⅴ,C～E,国土交通省「公共建築（改修）工事標準仕様書」日本建築学会「JASS１８  塗装工事」／日本建築学会「環境負荷低減に配慮した塗装・吹付け工事に関する技術資料」／上塗りシンナー希釈率はJIS K5659 3級を代表値とした。
2.1.3,建築物,新築・塗替,金属（鉄鋼面）,弱溶剤系耐候性塗料塗り,下塗り1回目,変性エポキシ樹脂プライマー（弱溶剤系）,JASS18 M-109,0.14,35,49.0,専用シンナー,5,7.0,1,はけ（吹付け）,24,7d以内,254,Ⅲ～Ⅴ,C～E,国土交通省「公共建築（改修）工事標準仕様書」日本建築学会「JASS１８  塗装工事」／日本建築学会「環境負荷低減に配慮した塗装・吹付け工事に関する技術資料」／上塗りシンナー希釈率はJIS K5659 3級を代表値とした。
2.1.3,建築物,新築・塗替,金属（鉄鋼面）,弱溶剤系耐候性塗料塗り,下塗り2回目,変性エポキシ樹脂プライマー（弱溶剤系）,JASS18 M-109,0.14,35,49.0,専用シンナー,5,7.0,1,はけ（吹付け）,24,7d以内,254,Ⅲ～Ⅴ,C～E,国土交通省「公共建築（改修）工事標準仕様書」日本建築学会「JASS１８  塗装工事」／日本建築学会「環境負荷低減に配慮した塗装・吹付け工事に関する技術資料」／上塗りシンナー希釈率はJIS K5659 3級を代表値とした。
2.1.3,建築物,新築・塗替,金属（鉄鋼面）,弱溶剤系耐候性塗料塗り,中塗り,鋼構造物用耐候性塗料（弱溶剤系）,K 5659 中塗り塗料,0.14,45,63.0,専用シンナー,10,14.0,1,はけ（吹付け）,16,7d以内,254,Ⅲ～Ⅴ,C～E,国土交通省「公共建築（改修）工事標準仕様書」日本建築学会「JASS１８  塗装工事」／日本建築学会「環境負荷低減に配慮した塗装・吹付け工事に関する技術資料」／上塗りシンナー希釈率はJIS K5659 3級を代表値とした。
2.1.3,建築物,新築・塗替,金属（鉄鋼面）,弱溶剤系耐候性塗料塗り,上塗り,鋼構造物用耐候性塗料（弱溶剤系）,K 5659 上塗り塗料  1級、2級、3級,0.10,55,55.0,専用シンナー,10,10.0,1,はけ（吹付け）,72,,254,Ⅲ～Ⅴ,C～E,国土交通省「公共建築（改修）工事標準仕様書」日本建築学会「JASS１８  塗装工事」／日本建築学会「環境負荷低減に配慮した塗装・吹付け工事に関する技術資料」／上塗りシンナー希釈率はJIS K5659 3級を代表値とした。
溶剤系,建築物,新築・塗替,金属（亜鉛めっき鋼面）,耐候性塗料塗り,下塗り／中塗り／上塗り,,,,,167.0,,,31.0,,,,,198,Ⅲ～Ⅴ,C～E,国土交通省「公共建築（改修）工事標準仕様書」日本建築学会「JASS１８  塗装工事」／上塗りシンナー希釈率はJIS K5659 3級を代表値とした。
溶剤系,建築物,新築・塗替,金属（亜鉛めっき鋼面）,耐候性塗料塗り,下塗り,変性エポキシ樹脂プライマー,JASS18 M-109,0.14,35,49.0,専用シンナー,5,7.0,1,はけ（吹付け）,16,7d以内,198,Ⅲ～Ⅴ,C～E,国土交通省「公共建築（改修）工事標準仕様書」日本建築学会「JASS１８  塗装工事」／上塗りシンナー希釈率はJIS K5659 3級を代表値とした。
溶剤系,建築物,新築・塗替,金属（亜鉛めっき鋼面）,耐候性塗料塗り,中塗り,鋼構造物用耐候性塗料,K 5659 中塗り塗料,0.14,45,63.0,専用シンナー,10,14.0,1,はけ（吹付け）,16,7d以内,198,Ⅲ～Ⅴ,C～E,国土交通省「公共建築（改修）工事標準仕様書」日本建築学会「JASS１８  塗装工事」／上塗りシンナー希釈率はJIS K5659 3級を代表値とした。
溶剤系,建築物,新築・塗替,金属（亜鉛めっき鋼面）,耐候性塗料塗り,上塗り,鋼構造物用耐候性塗料,K 5659 上塗り塗料  1級、2級、3級,0.10,55,55.0,専用シンナー,10,10.0,1,はけ（吹付け）,72,,198,Ⅲ～Ⅴ,C～E,国土交通省「公共建築（改修）工事標準仕様書」日本建築学会「JASS１８  塗装工事」／上塗りシンナー希釈率はJIS K5659 3級を代表値とした。
2.2.1,建築物,新築・塗替,金属（亜鉛めっき鋼面）,弱溶剤系耐候性塗料塗り,下塗り／中塗り／上塗り,,,,,167.0,,,31.0,,,,,198,Ⅲ～Ⅴ,C～E,国土交通省「公共建築（改修）工事標準仕様書」日本建築学会「JASS１８  塗装工事」／日本建築学会「環境負荷低減に配慮した塗装・吹付け工事に関する技術資料」／上塗りシンナー希釈率はJIS K5659 3級を代表値とした。
2.2.1,建築物,新築・塗替,金属（亜鉛めっき鋼面）,弱溶剤系耐候性塗料塗り,下塗り,変性エポキシ樹脂プライマー（弱溶剤系）,JASS18 M-109,0.14,35,49.0,専用シンナー,5,7.0,1,はけ（吹付け）,24,7d以内,198,Ⅲ～Ⅴ,C～E,国土交通省「公共建築（改修）工事標準仕様書」日本建築学会「JASS１８  塗装工事」／日本建築学会「環境負荷低減に配慮した塗装・吹付け工事に関する技術資料」／上塗りシンナー希釈率はJIS K5659 3級を代表値とした。
2.2.1,建築物,新築・塗替,金属（亜鉛めっき鋼面）,弱溶剤系耐候性塗料塗り,中塗り,鋼構造物用耐候性塗料（弱溶剤系）,K 5659 中塗り塗料,0.14,45,63.0,専用シンナー,10,14.0,1,はけ（吹付け）,16,7d以内,198,Ⅲ～Ⅴ,C～E,国土交通省「公共建築（改修）工事標準仕様書」日本建築学会「JASS１８  塗装工事」／日本建築学会「環境負荷低減に配慮した塗装・吹付け工事に関する技術資料」／上塗りシンナー希釈率はJIS K5659 3級を代表値とした。
2.2.1,建築物,新築・塗替,金属（亜鉛めっき鋼面）,弱溶剤系耐候性塗料塗り,上塗り,鋼構造物用耐候性塗料（弱溶剤系）,K 5659 上塗り塗料  1級、2級、3級,0.10,55,55.0,専用シンナー,10,10.0,1,はけ（吹付け）,72,,198,Ⅲ～Ⅴ,C～E,国土交通省「公共建築（改修）工事標準仕様書」日本建築学会「JASS１８  塗装工事」／日本建築学会「環境負荷低減に配慮した塗装・吹付け工事に関する技術資料」／上塗りシンナー希釈率はJIS K5659 3級を代表値とした。
溶剤系,建築物,新築・塗替,セメント,アクリル樹脂エナメル塗り,下塗り／中塗り／上塗り,,,,,164.0,,,156.0,,,,,320,Ⅱ,B,日本建築学会／「JASS１８  塗装工事」(2006)
溶剤系,建築物,新築・塗替,セメント,アクリル樹脂エナメル塗り,下塗り,アクリル樹脂ワニス,K 5653,0.08,70,56.0,専用シンナー,60,48.0,1,ローラー,2,,320,Ⅱ,B,日本建築学会／「JASS１８  塗装工事」(2006)
溶剤系,建築物,新築・塗替,セメント,アクリル樹脂エナメル塗り,中塗り,アクリル樹脂エナメル,K 5654,0.09,60,54.0,専用シンナー,60,54.0,1,ローラー,3,,320,Ⅱ,B,日本建築学会／「JASS１８  塗装工事」(2006)
溶剤系,建築物,新築・塗替,セメント,アクリル樹脂エナメル塗り,上塗り,アクリル樹脂エナメル,K 5654,0.09,60,54.0,専用シンナー,60,54.0,1,ローラー,24,,320,Ⅱ,B,日本建築学会／「JASS１８  塗装工事」(2006)
2.3.1,建築物,新築・塗替,セメント,つや有合成樹脂エマルションペイント塗り,下塗り／中塗り／上塗り,,,,,12.1,,,0.0,,,,,12,Ⅰ,B,国土交通省「公共建築（改修）工事標準仕様書」日本建築学会「JASS１８  塗装工事」／日本建築学会「環境負荷低減に配慮した塗装・吹付け工事に関する技術資料」
2.3.1,建築物,新築・塗替,セメント,つや有合成樹脂エマルションペイント塗り,下塗り,合成樹脂エマルションシーラー,K 5663,0.07,3,2.1,水道水,0,0.0,1,ローラー,3,,12,Ⅰ,B,国土交通省「公共建築（改修）工事標準仕様書」日本建築学会「JASS１８  塗装工事」／日本建築学会「環境負荷低減に配慮した塗装・吹付け工事に関する技術資料」
2.3.1,建築物,新築・塗替,セメント,つや有合成樹脂エマルションペイント塗り,下塗り,つや有合成樹脂エマルションペイント用下塗り塗料,JASS18 M-204,0.07,3,2.1,水道水,0,0.0,1,ローラー,3,,12,Ⅰ,B,国土交通省「公共建築（改修）工事標準仕様書」日本建築学会「JASS１８  塗装工事」／日本建築学会「環境負荷低減に配慮した塗装・吹付け工事に関する技術資料」
2.3.1,建築物,新築・塗替,セメント,つや有合成樹脂エマルションペイント塗り,中塗り,つや有合成樹脂エマルションペイント,K 5660,0.10,5,5.0,水道水,10,0.0,1,ローラー,5,,12,Ⅰ,B,国土交通省「公共建築（改修）工事標準仕様書」日本建築学会「JASS１８  塗装工事」／日本建築学会「環境負荷低減に配慮した塗装・吹付け工事に関する技術資料」
2.3.1,建築物,新築・塗替,セメント,つや有合成樹脂エマルションペイント塗り,上塗り,つや有合成樹脂エマルションペイント,K 5660,0.10,5,5.0,水道水,10,0.0,1,ローラー,48,,12,Ⅰ,B,国土交通省「公共建築（改修）工事標準仕様書」日本建築学会「JASS１８  塗装工事」／日本建築学会「環境負荷低減に配慮した塗装・吹付け工事に関する技術資料」
2.3.2,建築物,新築・塗替,セメント,アクリル樹脂系非水分散形塗料塗り,下塗り／中塗り／上塗り,,,,,135.0,,,30.0,,,,,165,Ⅰ,B,国土交通省「公共建築（改修）工事標準仕様書」日本建築学会「JASS１８  塗装工事」／日本建築学会「環境負荷低減に配慮した塗装・吹付け工事に関する技術資料」
2.3.2,建築物,新築・塗替,セメント,アクリル樹脂系非水分散形塗料塗り,下塗り,アクリル樹脂系非水分散形塗料,K 5670,0.10,45,45.0,専用シンナー,10,10.0,1,ローラー,3,,165,Ⅰ,B,国土交通省「公共建築（改修）工事標準仕様書」日本建築学会「JASS１８  塗装工事」／日本建築学会「環境負荷低減に配慮した塗装・吹付け工事に関する技術資料」
2.3.2,建築物,新築・塗替,セメント,アクリル樹脂系非水分散形塗料塗り,中塗り,アクリル樹脂系非水分散形塗料,K 5670,0.10,45,45.0,専用シンナー,10,10.0,1,ローラー,3,,165,Ⅰ,B,国土交通省「公共建築（改修）工事標準仕様書」日本建築学会「JASS１８  塗装工事」／日本建築学会「環境負荷低減に配慮した塗装・吹付け工事に関する技術資料」
2.3.2,建築物,新築・塗替,セメント,アクリル樹脂系非水分散形塗料塗り,上塗り,アクリル樹脂系非水分散形塗料,K 5670,0.10,45,45.0,専用シンナー,10,10.0,1,ローラー,48,,165,Ⅰ,B,国土交通省「公共建築（改修）工事標準仕様書」日本建築学会「JASS１８  塗装工事」／日本建築学会「環境負荷低減に配慮した塗装・吹付け工事に関する技術資料」
溶剤系,建築物,新築・塗替,セメント,耐候性塗料塗り,下塗り／中塗り／上塗り,,,,,196.0,,,101.0,,,,,297,Ⅲ～Ⅴ,C～E,国土交通省「公共建築（改修）工事標準仕様書」日本建築学会「JASS１８  塗装工事」／上塗りシンナー希釈率はJIS K5658 3級を代表値とした。
溶剤系,建築物,新築・塗替,セメント,耐候性塗料塗り,下塗り,反応形合成樹脂シーラー,JASS18 M-201,0.08,80,64.0,専用シンナー,30,24.0,1,ローラー,16,7d以内,297,Ⅲ～Ⅴ,C～E,国土交通省「公共建築（改修）工事標準仕様書」日本建築学会「JASS１８  塗装工事」／上塗りシンナー希釈率はJIS K5658 3級を代表値とした。
溶剤系,建築物,新築・塗替,セメント,耐候性塗料塗り,中塗り,建築用耐候性上塗り塗料用中塗り,"JASS18 M-403、-404、-
405",0.14,55,77.0,専用シンナー,30,42.0,1,ローラー,16,7d以内,297,Ⅲ～Ⅴ,C～E,国土交通省「公共建築（改修）工事標準仕様書」日本建築学会「JASS１８  塗装工事」／上塗りシンナー希釈率はJIS K5658 3級を代表値とした。
溶剤系,建築物,新築・塗替,セメント,耐候性塗料塗り,上塗り,建築用耐候性上塗り塗料,K 5658 1級、2級、3級,0.10,55,55.0,専用シンナー,35,35.0,1,ローラー,72,,297,Ⅲ～Ⅴ,C～E,国土交通省「公共建築（改修）工事標準仕様書」日本建築学会「JASS１８  塗装工事」／上塗りシンナー希釈率はJIS K5658 3級を代表値とした。
2.3.3,建築物,新築・塗替,セメント,ポリウレタンエマルションペイント塗り,下塗り／中塗り／上塗り,,,,,12.1,,,0.0,,,,,12,Ⅱ,C,国土交通省「公共建築（改修）工事標準仕様書」日本建築学会「JASS１８  塗装工事」／日本建築学会「環境負荷低減に配慮した塗装・吹付け工事に関する技術資料」
2.3.3,建築物,新築・塗替,セメント,ポリウレタンエマルションペイント塗り,下塗り,合成樹脂エマルションシーラー,K 5663,0.07,3,2.1,水道水,0,0.0,1,ローラー,3,,12,Ⅱ,C,国土交通省「公共建築（改修）工事標準仕様書」日本建築学会「JASS１８  塗装工事」／日本建築学会「環境負荷低減に配慮した塗装・吹付け工事に関する技術資料」
2.3.3,建築物,新築・塗替,セメント,ポリウレタンエマルションペイント塗り,下塗り,つや有合成樹脂エマルションペイント用下塗り塗料,JASS18 M-204,0.07,3,2.1,水道水,0,0.0,1,ローラー,3,,12,Ⅱ,C,国土交通省「公共建築（改修）工事標準仕様書」日本建築学会「JASS１８  塗装工事」／日本建築学会「環境負荷低減に配慮した塗装・吹付け工事に関する技術資料」
2.3.3,建築物,新築・塗替,セメント,ポリウレタンエマルションペイント塗り,中塗り,ポリウレタンエマルションペイント,JASS18 M-209,0.10,5,5.0,水道水,10,0.0,1,ローラー,5,,12,Ⅱ,C,国土交通省「公共建築（改修）工事標準仕様書」日本建築学会「JASS１８  塗装工事」／日本建築学会「環境負荷低減に配慮した塗装・吹付け工事に関する技術資料」
2.3.3,建築物,新築・塗替,セメント,ポリウレタンエマルションペイント塗り,上塗り,ポリウレタンエマルションペイント,JASS18 M-209,0.10,5,5.0,水道水,10,0.0,1,ローラー,48,,12,Ⅱ,C,国土交通省「公共建築（改修）工事標準仕様書」日本建築学会「JASS１８  塗装工事」／日本建築学会「環境負荷低減に配慮した塗装・吹付け工事に関する技術資料」
2.3.4,建築物,新築・塗替,セメント,弱溶剤系耐候性塗料塗り,下塗り／中塗り／上塗り,,,,,196.0,,,64.0,,,,,260,Ⅲ～Ⅴ,C～E,国土交通省「公共建築（改修）工事標準仕様書」日本建築学会「JASS１８  塗装工事」／日本建築学会「環境負荷低減に配慮した塗装・吹付け工事に関する技術資料」／上塗りシンナー希釈率はJIS K5658 3級を代表値とした。
2.3.4,建築物,新築・塗替,セメント,弱溶剤系耐候性塗料塗り,下塗り,弱溶剤系反応形合成樹脂シーラー,JASS18 M-201,0.08,80,64.0,専用シンナー,35,28.0,1,ローラー,16,7d以内,260,Ⅲ～Ⅴ,C～E,国土交通省「公共建築（改修）工事標準仕様書」日本建築学会「JASS１８  塗装工事」／日本建築学会「環境負荷低減に配慮した塗装・吹付け工事に関する技術資料」／上塗りシンナー希釈率はJIS K5658 3級を代表値とした。
2.3.4,建築物,新築・塗替,セメント,弱溶剤系耐候性塗料塗り,中塗り,建築用耐候性上塗り塗料用中塗り（弱溶剤系）,JASS18 M-403、-404、- 405,0.14,55,77.0,専用シンナー,15,21.0,1,ローラー,16,7d以内,260,Ⅲ～Ⅴ,C～E,国土交通省「公共建築（改修）工事標準仕様書」日本建築学会「JASS１８  塗装工事」／日本建築学会「環境負荷低減に配慮した塗装・吹付け工事に関する技術資料」／上塗りシンナー希釈率はJIS K5658 3級を代表値とした。
2.3.4,建築物,新築・塗替,セメント,弱溶剤系耐候性塗料塗り,上塗り,建築用耐候性上塗り塗料（弱溶剤系）,K 5658 1級、2級、3級,0.10,55,55.0,専用シンナー,15,15.0,1,ローラー,72,,260,Ⅲ～Ⅴ,C～E,国土交通省「公共建築（改修）工事標準仕様書」日本建築学会「JASS１８  塗装工事」／日本建築学会「環境負荷低減に配慮した塗装・吹付け工事に関する技術資料」／上塗りシンナー希釈率はJIS K5658 3級を代表値とした。
（注）合成樹脂調合ペイントのVOC量算出は中塗り、上塗ともに1種を用いた。／希釈率は、ローラーは中間値、はけ（吹付け）及びはけでは、はけの上限値とした。,,,,,,,,,,,,,,,,,,,,,

File: resources/origin-data/unknown/www.opendata.metro.tokyo.lg.jp/kankyo/R3/vocptguide_h26_05ap_3.csv
No.,分野,区分,素地面,塗装仕様名称,塗装工程,塗料名,使用量(g/m2),目標膜厚(μm),シンナー,希釈率(重量%),塗り回数(回),塗装方法,塗装間隔(日),塗装間隔(日),"VOC量
（塗料）(g/m2)","VOC量
（シンナー）(g/m2)",VOC量(g/m2),(%),耐食性,耐候性,塗料費（指数）,塗装費（指数）,塗りやすさ,塗膜形成し易さ（塗付け作業時の気温、湿度の制限）／気温 [℃],塗膜形成し易さ（塗付け作業時の気温、湿度の制限）／湿度 [RH%],参考資料
現行,構造物,新設,橋梁（鋼材）,C-5塗装系,素地調整／プライマー／2次素地調整／防食下地／ミストコート／下塗／中塗／上塗,,,,,,,,,,573,326,899,(-),A,A,1,1,A,,,日本道路協会「鋼道路橋塗装・防食便覧」
現行,構造物,新設,橋梁（鋼材）,C-5塗装系,素地調整,,,,,,,,,,,,,,A,A,1,1,,,,日本道路協会「鋼道路橋塗装・防食便覧」
現行,構造物,新設,橋梁（鋼材）,C-5塗装系,プライマー,無機ジンクリッチプライマー,160,(15),シンナー,10,1,エアレススプレー,-,4h,48,16,,,A,A,1,1,A,0以下,50以下,日本道路協会「鋼道路橋塗装・防食便覧」
現行,構造物,新設,橋梁（鋼材）,C-5塗装系,2次素地調整,,,,,,,,-,6ヶ月,,,,,A,A,1,1,,,,日本道路協会「鋼道路橋塗装・防食便覧」
現行,構造物,新設,橋梁（鋼材）,C-5塗装系,防食下地,無機ジンクリッチペイント,600,75,シンナー,10,1,エアレススプレー,-,4h,140,60,,,A,A,1,1,A,0以下,50以下,日本道路協会「鋼道路橋塗装・防食便覧」
現行,構造物,新設,橋梁（鋼材）,C-5塗装系,ミストコート,エポキシ樹脂塗料下塗,160,-,シンナー,50,1,エアレススプレー,2,10,59,80,,,A,A,1,1,A,10以下,85以上,日本道路協会「鋼道路橋塗装・防食便覧」
現行,構造物,新設,橋梁（鋼材）,C-5塗装系,下塗,エポキシ樹脂塗料下塗,540,120,シンナー,20,1,エアレススプレー,1,10,222,108,,,A,A,1,1,A,10以下,85以上,日本道路協会「鋼道路橋塗装・防食便覧」
現行,構造物,新設,橋梁（鋼材）,C-5塗装系,中塗,ふっ素樹脂塗料用中塗,170,30,シンナー,20,1,エアレススプレー,1,10,54,34,,,A,A,1,1,A,5以下,85以上,日本道路協会「鋼道路橋塗装・防食便覧」
現行,構造物,新設,橋梁（鋼材）,C-5塗装系,上塗,ふっ素樹脂塗料上塗,140,25,シンナー,20,1,エアレススプレー,1,10,50,28,,,A,A,1,1,A,0以下,85以上,日本道路協会「鋼道路橋塗装・防食便覧」
4.1.1,構造物,新設,橋梁（鋼材）,低VOC塗装（外面）,素地調整／プライマー／2次素地調整／防食下地／ミストコート／下塗／中塗／上塗,,,,,,,,,,235,76,311,-65,A',A',1.5,1.5,B,,,【土木研究所共同研究報告書第411号「鋼構造物塗装のVOC（揮発性有機化合物）削減に関する共同研究報告」（平成22年12月）】／水性塗料の留意点としては、低温や高湿度環境下では乾燥しにくく、厚膜になるとたれやすいということが挙げられます。この傾向は特に水性エポキシ樹脂塗料で大きく、安全をみて40μm×3回塗りと設定しました。塗装回数が増えることに伴い、塗装費指数を[1]→[1.5]としました。また、防食性や耐候性などの長期耐久性については継続調査中であるため、いずれも [A']としました。
4.1.1,構造物,新設,橋梁（鋼材）,低VOC塗装（外面）,素地調整,,,,,,,,,,,,,,A',A',1.5,1.5,,,,【土木研究所共同研究報告書第411号「鋼構造物塗装のVOC（揮発性有機化合物）削減に関する共同研究報告」（平成22年12月）】／水性塗料の留意点としては、低温や高湿度環境下では乾燥しにくく、厚膜になるとたれやすいということが挙げられます。この傾向は特に水性エポキシ樹脂塗料で大きく、安全をみて40μm×3回塗りと設定しました。塗装回数が増えることに伴い、塗装費指数を[1]→[1.5]としました。また、防食性や耐候性などの長期耐久性については継続調査中であるため、いずれも [A']としました。
4.1.1,構造物,新設,橋梁（鋼材）,低VOC塗装（外面）,プライマー,無機ジンクリッチプライマー,160,(15),シンナー,10,1,エアレススプレー,-,4h,48,16,,,A',A',1.5,1.5,A,0以下,50以下,【土木研究所共同研究報告書第411号「鋼構造物塗装のVOC（揮発性有機化合物）削減に関する共同研究報告」（平成22年12月）】／水性塗料の留意点としては、低温や高湿度環境下では乾燥しにくく、厚膜になるとたれやすいということが挙げられます。この傾向は特に水性エポキシ樹脂塗料で大きく、安全をみて40μm×3回塗りと設定しました。塗装回数が増えることに伴い、塗装費指数を[1]→[1.5]としました。また、防食性や耐候性などの長期耐久性については継続調査中であるため、いずれも [A']としました。
4.1.1,構造物,新設,橋梁（鋼材）,低VOC塗装（外面）,2次素地調整,,,,,,,,-,6ヶ月,,,,,A',A',1.5,1.5,,,,【土木研究所共同研究報告書第411号「鋼構造物塗装のVOC（揮発性有機化合物）削減に関する共同研究報告」（平成22年12月）】／水性塗料の留意点としては、低温や高湿度環境下では乾燥しにくく、厚膜になるとたれやすいということが挙げられます。この傾向は特に水性エポキシ樹脂塗料で大きく、安全をみて40μm×3回塗りと設定しました。塗装回数が増えることに伴い、塗装費指数を[1]→[1.5]としました。また、防食性や耐候性などの長期耐久性については継続調査中であるため、いずれも [A']としました。
4.1.1,構造物,新設,橋梁（鋼材）,低VOC塗装（外面）,防食下地,無機ジンクリッチペイント,600,75,シンナー,10,1,エアレススプレー,-,4h,140,60,,,A',A',1.5,1.5,A,0以下,50以下,【土木研究所共同研究報告書第411号「鋼構造物塗装のVOC（揮発性有機化合物）削減に関する共同研究報告」（平成22年12月）】／水性塗料の留意点としては、低温や高湿度環境下では乾燥しにくく、厚膜になるとたれやすいということが挙げられます。この傾向は特に水性エポキシ樹脂塗料で大きく、安全をみて40μm×3回塗りと設定しました。塗装回数が増えることに伴い、塗装費指数を[1]→[1.5]としました。また、防食性や耐候性などの長期耐久性については継続調査中であるため、いずれも [A']としました。
4.1.1,構造物,新設,橋梁（鋼材）,低VOC塗装（外面）,ミストコート,水性エポキシ樹脂塗料下塗,160,-,水道水,30～40,1,エアレススプレー,1,10,7,0,,,A',A',1.5,1.5,B,5以下,85以上,【土木研究所共同研究報告書第411号「鋼構造物塗装のVOC（揮発性有機化合物）削減に関する共同研究報告」（平成22年12月）】／水性塗料の留意点としては、低温や高湿度環境下では乾燥しにくく、厚膜になるとたれやすいということが挙げられます。この傾向は特に水性エポキシ樹脂塗料で大きく、安全をみて40μm×3回塗りと設定しました。塗装回数が増えることに伴い、塗装費指数を[1]→[1.5]としました。また、防食性や耐候性などの長期耐久性については継続調査中であるため、いずれも [A']としました。
4.1.1,構造物,新設,橋梁（鋼材）,低VOC塗装（外面）,下塗,水性エポキシ樹脂塗料下塗,200,40,水道水,5～15,1,エアレススプレー,1,10,9,0,,,A',A',1.5,1.5,B,5以下,85以上,【土木研究所共同研究報告書第411号「鋼構造物塗装のVOC（揮発性有機化合物）削減に関する共同研究報告」（平成22年12月）】／水性塗料の留意点としては、低温や高湿度環境下では乾燥しにくく、厚膜になるとたれやすいということが挙げられます。この傾向は特に水性エポキシ樹脂塗料で大きく、安全をみて40μm×3回塗りと設定しました。塗装回数が増えることに伴い、塗装費指数を[1]→[1.5]としました。また、防食性や耐候性などの長期耐久性については継続調査中であるため、いずれも [A']としました。
4.1.1,構造物,新設,橋梁（鋼材）,低VOC塗装（外面）,下塗,水性エポキシ樹脂塗料下塗,200,40,水道水,5～15,1,エアレススプレー,1,10,9,0,,,A',A',1.5,1.5,B,5以下,85以上,【土木研究所共同研究報告書第411号「鋼構造物塗装のVOC（揮発性有機化合物）削減に関する共同研究報告」（平成22年12月）】／水性塗料の留意点としては、低温や高湿度環境下では乾燥しにくく、厚膜になるとたれやすいということが挙げられます。この傾向は特に水性エポキシ樹脂塗料で大きく、安全をみて40μm×3回塗りと設定しました。塗装回数が増えることに伴い、塗装費指数を[1]→[1.5]としました。また、防食性や耐候性などの長期耐久性については継続調査中であるため、いずれも [A']としました。
4.1.1,構造物,新設,橋梁（鋼材）,低VOC塗装（外面）,下塗,水性エポキシ樹脂塗料下塗,200,40,水道水,5～15,1,エアレススプレー,1,10,9,0,,,A',A',1.5,1.5,B,5以下,85以上,【土木研究所共同研究報告書第411号「鋼構造物塗装のVOC（揮発性有機化合物）削減に関する共同研究報告」（平成22年12月）】／水性塗料の留意点としては、低温や高湿度環境下では乾燥しにくく、厚膜になるとたれやすいということが挙げられます。この傾向は特に水性エポキシ樹脂塗料で大きく、安全をみて40μm×3回塗りと設定しました。塗装回数が増えることに伴い、塗装費指数を[1]→[1.5]としました。また、防食性や耐候性などの長期耐久性については継続調査中であるため、いずれも [A']としました。
4.1.1,構造物,新設,橋梁（鋼材）,低VOC塗装（外面）,中塗,水性ふっ素樹脂塗料用中塗,170,30,水道水,5～20,1,エアレススプレー,1,10,8,0,,,A',A',1.5,1.5,B,5以下,85以上,【土木研究所共同研究報告書第411号「鋼構造物塗装のVOC（揮発性有機化合物）削減に関する共同研究報告」（平成22年12月）】／水性塗料の留意点としては、低温や高湿度環境下では乾燥しにくく、厚膜になるとたれやすいということが挙げられます。この傾向は特に水性エポキシ樹脂塗料で大きく、安全をみて40μm×3回塗りと設定しました。塗装回数が増えることに伴い、塗装費指数を[1]→[1.5]としました。また、防食性や耐候性などの長期耐久性については継続調査中であるため、いずれも [A']としました。
4.1.1,構造物,新設,橋梁（鋼材）,低VOC塗装（外面）,上塗,水性ふっ素樹脂塗料上塗,140,25,水道水,2～10,1,エアレススプレー,1,10,7,0,,,A',A',1.5,1.5,B,5以下,85以上,【土木研究所共同研究報告書第411号「鋼構造物塗装のVOC（揮発性有機化合物）削減に関する共同研究報告」（平成22年12月）】／水性塗料の留意点としては、低温や高湿度環境下では乾燥しにくく、厚膜になるとたれやすいということが挙げられます。この傾向は特に水性エポキシ樹脂塗料で大きく、安全をみて40μm×3回塗りと設定しました。塗装回数が増えることに伴い、塗装費指数を[1]→[1.5]としました。また、防食性や耐候性などの長期耐久性については継続調査中であるため、いずれも [A']としました。
4.1.2,構造物,新設,橋梁（鋼材）,超低VOC塗装（外面）,素地調整／プライマー／2次素地調整／防食下地／ミストコート／下塗／中塗／上塗,,,,,,,,,,63,16,79,-91,A',A',2,1,B,,,水性無機ジンクリッチペイントは、塗装時に膜厚や施工環境（気温や湿度）のより厳密な管理が求められること、また、エアレス塗装機の内部に詰まりやすいことなど、施工性の面で多くの課題があり、現状での実用化は困難と判断しました。水性無機ジンクリッチペイント、水性厚膜形エポキシ樹脂塗料は将来技術であるため、VOC量は未定（計算上は0とした。）
4.1.2,構造物,新設,橋梁（鋼材）,超低VOC塗装（外面）,素地調整,,,,,,,,,,,,,,A',A',2,1,,,,水性無機ジンクリッチペイントは、塗装時に膜厚や施工環境（気温や湿度）のより厳密な管理が求められること、また、エアレス塗装機の内部に詰まりやすいことなど、施工性の面で多くの課題があり、現状での実用化は困難と判断しました。水性無機ジンクリッチペイント、水性厚膜形エポキシ樹脂塗料は将来技術であるため、VOC量は未定（計算上は0とした。）
4.1.2,構造物,新設,橋梁（鋼材）,超低VOC塗装（外面）,プライマー,無機ジンクリッチプライマー,160,(15),シンナー,10,1,エアレススプレー,-,4h,48,16,,,A',A',2,1,A,0以下,50以下,水性無機ジンクリッチペイントは、塗装時に膜厚や施工環境（気温や湿度）のより厳密な管理が求められること、また、エアレス塗装機の内部に詰まりやすいことなど、施工性の面で多くの課題があり、現状での実用化は困難と判断しました。水性無機ジンクリッチペイント、水性厚膜形エポキシ樹脂塗料は将来技術であるため、VOC量は未定（計算上は0とした。）
4.1.2,構造物,新設,橋梁（鋼材）,超低VOC塗装（外面）,2次素地調整,,,,,,,,-,6ヶ月,,,,,A',A',2,1,,,,水性無機ジンクリッチペイントは、塗装時に膜厚や施工環境（気温や湿度）のより厳密な管理が求められること、また、エアレス塗装機の内部に詰まりやすいことなど、施工性の面で多くの課題があり、現状での実用化は困難と判断しました。水性無機ジンクリッチペイント、水性厚膜形エポキシ樹脂塗料は将来技術であるため、VOC量は未定（計算上は0とした。）
4.1.2,構造物,新設,橋梁（鋼材）,超低VOC塗装（外面）,防食下地,水性無機ジンクリッチペイント,600～800,75,水道水,5,1,エアレススプレー,-,4h,*,0,,,A',A',2,1,B,,,水性無機ジンクリッチペイントは、塗装時に膜厚や施工環境（気温や湿度）のより厳密な管理が求められること、また、エアレス塗装機の内部に詰まりやすいことなど、施工性の面で多くの課題があり、現状での実用化は困難と判断しました。水性無機ジンクリッチペイント、水性厚膜形エポキシ樹脂塗料は将来技術であるため、VOC量は未定（計算上は0とした。）
4.1.2,構造物,新設,橋梁（鋼材）,超低VOC塗装（外面）,ミストコート,水性厚膜形エポキシ樹脂塗料,160,-,水道水,50～80,1,エアレススプレー,1～2,10,*,0,,,A',A',2,1,B,,,水性無機ジンクリッチペイントは、塗装時に膜厚や施工環境（気温や湿度）のより厳密な管理が求められること、また、エアレス塗装機の内部に詰まりやすいことなど、施工性の面で多くの課題があり、現状での実用化は困難と判断しました。水性無機ジンクリッチペイント、水性厚膜形エポキシ樹脂塗料は将来技術であるため、VOC量は未定（計算上は0とした。）
4.1.2,構造物,新設,橋梁（鋼材）,超低VOC塗装（外面）,下塗,水性厚膜形エポキシ樹脂塗料,540～600,120,水道水,10,1,エアレススプレー,1～2,10,*,0,,,A',A',2,1,B,,,水性無機ジンクリッチペイントは、塗装時に膜厚や施工環境（気温や湿度）のより厳密な管理が求められること、また、エアレス塗装機の内部に詰まりやすいことなど、施工性の面で多くの課題があり、現状での実用化は困難と判断しました。水性無機ジンクリッチペイント、水性厚膜形エポキシ樹脂塗料は将来技術であるため、VOC量は未定（計算上は0とした。）
4.1.2,構造物,新設,橋梁（鋼材）,超低VOC塗装（外面）,中塗,水性ふっ素樹脂塗料用中塗,170,30,水道水,5～20,1,エアレススプレー,1,10,8,0,,,A',A',2,1,B,5以下,85以上,水性無機ジンクリッチペイントは、塗装時に膜厚や施工環境（気温や湿度）のより厳密な管理が求められること、また、エアレス塗装機の内部に詰まりやすいことなど、施工性の面で多くの課題があり、現状での実用化は困難と判断しました。水性無機ジンクリッチペイント、水性厚膜形エポキシ樹脂塗料は将来技術であるため、VOC量は未定（計算上は0とした。）
4.1.2,構造物,新設,橋梁（鋼材）,超低VOC塗装（外面）,上塗,水性ふっ素樹脂塗料上塗,140,25,水道水,2～10,1,エアレススプレー,1,10,7,0,,,A',A',2,1,B,5以下,85以上,水性無機ジンクリッチペイントは、塗装時に膜厚や施工環境（気温や湿度）のより厳密な管理が求められること、また、エアレス塗装機の内部に詰まりやすいことなど、施工性の面で多くの課題があり、現状での実用化は困難と判断しました。水性無機ジンクリッチペイント、水性厚膜形エポキシ樹脂塗料は将来技術であるため、VOC量は未定（計算上は0とした。）
現行,構造物,新設,橋梁（鋼材）,D-5塗装系,素地調整／プライマー／2次素地調整／第1層／第2層,,,,,,,,,,386,180,566,(-),B',－,1,1,A,,,日本道路協会「鋼道路橋塗装・防食便覧」
現行,構造物,新設,橋梁（鋼材）,D-5塗装系,素地調整,,,,,,,,,,,,,,B',－,1,1,,,,日本道路協会「鋼道路橋塗装・防食便覧」
現行,構造物,新設,橋梁（鋼材）,D-5塗装系,プライマー,無機ジンクリッチプライマー,160,(15),シンナー,10,1,エアレススプレー,-,4h,48,16,,,B',－,1,1,A,0以下,50以下,日本道路協会「鋼道路橋塗装・防食便覧」
現行,構造物,新設,橋梁（鋼材）,D-5塗装系,2次素地調整,,,,,,,,-,6ヶ月,,,,,B',－,1,1,,,,日本道路協会「鋼道路橋塗装・防食便覧」
現行,構造物,新設,橋梁（鋼材）,D-5塗装系,第1層,変性エポキシ樹脂塗料内面用,410,120,シンナー,20,1,エアレススプレー,-,4h,169,82,,,B',－,1,1,A,10以下,85以上,日本道路協会「鋼道路橋塗装・防食便覧」
現行,構造物,新設,橋梁（鋼材）,D-5塗装系,第2層,変性エポキシ樹脂塗料内面用,410,120,シンナー,20,1,エアレススプレー,1,10,169,82,,,B',－,1,1,A,10以下,85以上,日本道路協会「鋼道路橋塗装・防食便覧」
4.2.1,構造物,新設,橋梁（鋼材）,低VOC塗装（内面）,素地調整／プライマー／2次素地調整／第1層／第2層,,,,,,,,,,48,16,64,-89,B',－,1.5,1.5,C,,,「環境にやさしい塗料に関する試験－有機溶剤を削減した塗装仕様の耐久性および施工性試験－」  守屋  進
4.2.1,構造物,新設,橋梁（鋼材）,低VOC塗装（内面）,素地調整,,,,,,,,,,,,,,B',－,1.5,1.5,,,,「環境にやさしい塗料に関する試験－有機溶剤を削減した塗装仕様の耐久性および施工性試験－」  守屋  進
4.2.1,構造物,新設,橋梁（鋼材）,低VOC塗装（内面）,プライマー,無機ジンクリッチプライマー,160,(15),シンナー,10,1,エアレススプレー,-,4h,48,16,,,B',－,1.5,1.5,A,0以下,50以下,「環境にやさしい塗料に関する試験－有機溶剤を削減した塗装仕様の耐久性および施工性試験－」  守屋  進
4.2.1,構造物,新設,橋梁（鋼材）,低VOC塗装（内面）,2次素地調整,,,,,,,,-,6ヶ月,,,,,B',－,1.5,1.5,,,,「環境にやさしい塗料に関する試験－有機溶剤を削減した塗装仕様の耐久性および施工性試験－」  守屋  進
4.2.1,構造物,新設,橋梁（鋼材）,低VOC塗装（内面）,第1層,無溶剤形変性エポキシ樹脂塗料,300,120,－,0,1,エアレススプレー,-,4h,0,0,,,B',－,1.5,1.5,C,10以下、30以上,85以上,「環境にやさしい塗料に関する試験－有機溶剤を削減した塗装仕様の耐久性および施工性試験－」  守屋  進
4.2.1,構造物,新設,橋梁（鋼材）,低VOC塗装（内面）,第2層,無溶剤形変性エポキシ樹脂塗料,300,120,－,0,1,エアレススプレー,1,10,0,0,,,B',－,1.5,1.5,C,10以下、30以上,85以上,「環境にやさしい塗料に関する試験－有機溶剤を削減した塗装仕様の耐久性および施工性試験－」  守屋  進
4.2.2,構造物,新設,橋梁（鋼材）,超低VOC塗装（内面）,素地調整／プライマー／2次素地調整／第1層／第2層,,,,,,,,,,48,16,64,-89,B',－,2,1,B,,,*将来技術であるためVOC量は未定（計算上は0とした。）／内面塗装では湿気がこもりやすく、狭あい部などでは水性塗料は乾燥しにくいことが予想されます。また，4.1.1塗装系に記したとおり、水性塗料の厚塗りは困難であり、現状では本塗装系は将来技術であると考えます。
4.2.2,構造物,新設,橋梁（鋼材）,超低VOC塗装（内面）,素地調整,,,,,,,,,,,,,,B',－,2,1,,,,*将来技術であるためVOC量は未定（計算上は0とした。）／内面塗装では湿気がこもりやすく、狭あい部などでは水性塗料は乾燥しにくいことが予想されます。また，4.1.1塗装系に記したとおり、水性塗料の厚塗りは困難であり、現状では本塗装系は将来技術であると考えます。
4.2.2,構造物,新設,橋梁（鋼材）,超低VOC塗装（内面）,プライマー,無機ジンクリッチプライマー,160,(15),シンナー,10,1,エアレススプレー,-,4h,48,16,,,B',－,2,1,A,0以下,50以下,*将来技術であるためVOC量は未定（計算上は0とした。）／内面塗装では湿気がこもりやすく、狭あい部などでは水性塗料は乾燥しにくいことが予想されます。また，4.1.1塗装系に記したとおり、水性塗料の厚塗りは困難であり、現状では本塗装系は将来技術であると考えます。
4.2.2,構造物,新設,橋梁（鋼材）,超低VOC塗装（内面）,2次素地調整,,,,,,,,-,6ヶ月,,,,,B',－,2,1,,,,*将来技術であるためVOC量は未定（計算上は0とした。）／内面塗装では湿気がこもりやすく、狭あい部などでは水性塗料は乾燥しにくいことが予想されます。また，4.1.1塗装系に記したとおり、水性塗料の厚塗りは困難であり、現状では本塗装系は将来技術であると考えます。
4.2.2,構造物,新設,橋梁（鋼材）,超低VOC塗装（内面）,第1層,水性厚膜形エポキシ樹脂塗料,540～600,120,水道水,10,1,エアレススプレー,-,4h,*,0,,,B',－,2,1,B,,,*将来技術であるためVOC量は未定（計算上は0とした。）／内面塗装では湿気がこもりやすく、狭あい部などでは水性塗料は乾燥しにくいことが予想されます。また，4.1.1塗装系に記したとおり、水性塗料の厚塗りは困難であり、現状では本塗装系は将来技術であると考えます。
4.2.2,構造物,新設,橋梁（鋼材）,超低VOC塗装（内面）,第2層,水性厚膜形エポキシ樹脂塗料,540～600,120,水道水,10,1,エアレススプレー,1,10,*,0,,,B',－,2,1,B,,,*将来技術であるためVOC量は未定（計算上は0とした。）／内面塗装では湿気がこもりやすく、狭あい部などでは水性塗料は乾燥しにくいことが予想されます。また，4.1.1塗装系に記したとおり、水性塗料の厚塗りは困難であり、現状では本塗装系は将来技術であると考えます。
現行,構造物,塗替,橋梁（鋼材）,Rc-Ⅰ塗装系,素地調整／下塗／中塗／上塗,,,,,,,,,,403,218,621,(-),B,A,1,1,A,,,日本道路協会「鋼道路橋塗装・防食便覧」
現行,構造物,塗替,橋梁（鋼材）,Rc-Ⅰ塗装系,素地調整,1種,,,,,,,,,,,,,B,A,1,1,,,,日本道路協会「鋼道路橋塗装・防食便覧」
現行,構造物,塗替,橋梁（鋼材）,Rc-Ⅰ塗装系,下塗,有機ジンクリッチペイント,600,－,シンナー,10,1,エアレススプレー,-,4h,120,60,,,B,A,1,1,A,10以下,85以上,日本道路協会「鋼道路橋塗装・防食便覧」
現行,構造物,塗替,橋梁（鋼材）,Rc-Ⅰ塗装系,下塗,弱溶剤形変性エポキシ樹脂塗料下塗,240,－,シンナー,20,1,エアレススプレー,1,10,89,48,,,B,A,1,1,A,5以下,85以上,日本道路協会「鋼道路橋塗装・防食便覧」
現行,構造物,塗替,橋梁（鋼材）,Rc-Ⅰ塗装系,下塗,弱溶剤形変性エポキシ樹脂塗料下塗,240,－,シンナー,20,1,エアレススプレー,1,10,89,48,,,B,A,1,1,A,5以下,85以上,日本道路協会「鋼道路橋塗装・防食便覧」
現行,構造物,塗替,橋梁（鋼材）,Rc-Ⅰ塗装系,中塗,弱溶剤形ふっ素樹脂塗料用中塗,170,－,シンナー,20,1,エアレススプレー,1,10,47,34,,,B,A,1,1,A,5以下,85以上,日本道路協会「鋼道路橋塗装・防食便覧」
現行,構造物,塗替,橋梁（鋼材）,Rc-Ⅰ塗装系,上塗,弱溶剤形ふっ素樹脂塗料上塗,140,－,シンナー,20,1,エアレススプレー,1,10,57,28,,,B,A,1,1,A,0以下,85以上,日本道路協会「鋼道路橋塗装・防食便覧」
4.3.1,構造物,塗替,橋梁（鋼材）,低VOC塗装／A、B系の塗替／１種ケレン,素地調整／下塗／中塗／上塗,,,,,,,,,,57,0,57,-91,B',A',1.5,1.5,B,,,【土木研究所共同研究報告書第411号「鋼構造物塗装のVOC（揮発性有機化合物）削減に関する共同研究報告」（平成22年12月）】／水性塗料の留意点としては、低温や高湿度環境下では乾燥しにくく、厚膜になるとたれやすいということが挙げられます。この傾向は特に水性有機ジンクリッチペイント、水性エポキシ樹脂塗料で大きく、安全をみてそれぞれ300g/m2×2回塗り、200g/m2×3回塗りと設定しました。塗装回数が増えることに伴い、塗装費指数を[1]→[1.5]としました。なお、水性有機ジンク／リッチペイントの空隙率は溶剤形より高い傾向にあります。基本的にはミストコートは必要としませんが、今後、さらなる詳細な検討が必要と考えます。
4.3.1,構造物,塗替,橋梁（鋼材）,低VOC塗装／A、B系の塗替／１種ケレン,素地調整,1種,,,,,,,,,,,,,B',A',1.5,1.5,,,,【土木研究所共同研究報告書第411号「鋼構造物塗装のVOC（揮発性有機化合物）削減に関する共同研究報告」（平成22年12月）】／水性塗料の留意点としては、低温や高湿度環境下では乾燥しにくく、厚膜になるとたれやすいということが挙げられます。この傾向は特に水性有機ジンクリッチペイント、水性エポキシ樹脂塗料で大きく、安全をみてそれぞれ300g/m2×2回塗り、200g/m2×3回塗りと設定しました。塗装回数が増えることに伴い、塗装費指数を[1]→[1.5]としました。なお、水性有機ジンク／リッチペイントの空隙率は溶剤形より高い傾向にあります。基本的にはミストコートは必要としませんが、今後、さらなる詳細な検討が必要と考えます。
4.3.1,構造物,塗替,橋梁（鋼材）,低VOC塗装／A、B系の塗替／１種ケレン,下塗,水性有機ジンクリッチペイント,300,－,水道水,5～10,1,エアレススプレー,-,4h,8,0,,,B',A',1.5,1.5,B,5以下,85以上,【土木研究所共同研究報告書第411号「鋼構造物塗装のVOC（揮発性有機化合物）削減に関する共同研究報告」（平成22年12月）】／水性塗料の留意点としては、低温や高湿度環境下では乾燥しにくく、厚膜になるとたれやすいということが挙げられます。この傾向は特に水性有機ジンクリッチペイント、水性エポキシ樹脂塗料で大きく、安全をみてそれぞれ300g/m2×2回塗り、200g/m2×3回塗りと設定しました。塗装回数が増えることに伴い、塗装費指数を[1]→[1.5]としました。なお、水性有機ジンク／リッチペイントの空隙率は溶剤形より高い傾向にあります。基本的にはミストコートは必要としませんが、今後、さらなる詳細な検討が必要と考えます。
4.3.1,構造物,塗替,橋梁（鋼材）,低VOC塗装／A、B系の塗替／１種ケレン,下塗,水性有機ジンクリッチペイント,300,－,水道水,5～10,1,エアレススプレー,1,10,8,0,,,B',A',1.5,1.5,B,5以下,85以上,【土木研究所共同研究報告書第411号「鋼構造物塗装のVOC（揮発性有機化合物）削減に関する共同研究報告」（平成22年12月）】／水性塗料の留意点としては、低温や高湿度環境下では乾燥しにくく、厚膜になるとたれやすいということが挙げられます。この傾向は特に水性有機ジンクリッチペイント、水性エポキシ樹脂塗料で大きく、安全をみてそれぞれ300g/m2×2回塗り、200g/m2×3回塗りと設定しました。塗装回数が増えることに伴い、塗装費指数を[1]→[1.5]としました。なお、水性有機ジンク／リッチペイントの空隙率は溶剤形より高い傾向にあります。基本的にはミストコートは必要としませんが、今後、さらなる詳細な検討が必要と考えます。
4.3.1,構造物,塗替,橋梁（鋼材）,低VOC塗装／A、B系の塗替／１種ケレン,下塗,水性エポキシ樹脂塗料下塗,200,－,水道水,5～15,1,エアレススプレー,1,10,9,0,,,B',A',1.5,1.5,B,5以下,85以上,【土木研究所共同研究報告書第411号「鋼構造物塗装のVOC（揮発性有機化合物）削減に関する共同研究報告」（平成22年12月）】／水性塗料の留意点としては、低温や高湿度環境下では乾燥しにくく、厚膜になるとたれやすいということが挙げられます。この傾向は特に水性有機ジンクリッチペイント、水性エポキシ樹脂塗料で大きく、安全をみてそれぞれ300g/m2×2回塗り、200g/m2×3回塗りと設定しました。塗装回数が増えることに伴い、塗装費指数を[1]→[1.5]としました。なお、水性有機ジンク／リッチペイントの空隙率は溶剤形より高い傾向にあります。基本的にはミストコートは必要としませんが、今後、さらなる詳細な検討が必要と考えます。
4.3.1,構造物,塗替,橋梁（鋼材）,低VOC塗装／A、B系の塗替／１種ケレン,下塗,水性エポキシ樹脂塗料下塗,200,－,水道水,5～15,1,エアレススプレー,1,10,9,0,,,B',A',1.5,1.5,B,5以下,85以上,【土木研究所共同研究報告書第411号「鋼構造物塗装のVOC（揮発性有機化合物）削減に関する共同研究報告」（平成22年12月）】／水性塗料の留意点としては、低温や高湿度環境下では乾燥しにくく、厚膜になるとたれやすいということが挙げられます。この傾向は特に水性有機ジンクリッチペイント、水性エポキシ樹脂塗料で大きく、安全をみてそれぞれ300g/m2×2回塗り、200g/m2×3回塗りと設定しました。塗装回数が増えることに伴い、塗装費指数を[1]→[1.5]としました。なお、水性有機ジンク／リッチペイントの空隙率は溶剤形より高い傾向にあります。基本的にはミストコートは必要としませんが、今後、さらなる詳細な検討が必要と考えます。
4.3.1,構造物,塗替,橋梁（鋼材）,低VOC塗装／A、B系の塗替／１種ケレン,下塗,水性エポキシ樹脂塗料下塗,200,－,水道水,5～15,1,エアレススプレー,1,10,9,0,,,B',A',1.5,1.5,B,5以下,85以上,【土木研究所共同研究報告書第411号「鋼構造物塗装のVOC（揮発性有機化合物）削減に関する共同研究報告」（平成22年12月）】／水性塗料の留意点としては、低温や高湿度環境下では乾燥しにくく、厚膜になるとたれやすいということが挙げられます。この傾向は特に水性有機ジンクリッチペイント、水性エポキシ樹脂塗料で大きく、安全をみてそれぞれ300g/m2×2回塗り、200g/m2×3回塗りと設定しました。塗装回数が増えることに伴い、塗装費指数を[1]→[1.5]としました。なお、水性有機ジンク／リッチペイントの空隙率は溶剤形より高い傾向にあります。基本的にはミストコートは必要としませんが、今後、さらなる詳細な検討が必要と考えます。
4.3.1,構造物,塗替,橋梁（鋼材）,低VOC塗装／A、B系の塗替／１種ケレン,中塗,水性ふっ素樹脂塗料用中塗,170,－,水道水,5～20,1,エアレススプレー,1,10,8,0,,,B',A',1.5,1.5,B,5以下,85以上,【土木研究所共同研究報告書第411号「鋼構造物塗装のVOC（揮発性有機化合物）削減に関する共同研究報告」（平成22年12月）】／水性塗料の留意点としては、低温や高湿度環境下では乾燥しにくく、厚膜になるとたれやすいということが挙げられます。この傾向は特に水性有機ジンクリッチペイント、水性エポキシ樹脂塗料で大きく、安全をみてそれぞれ300g/m2×2回塗り、200g/m2×3回塗りと設定しました。塗装回数が増えることに伴い、塗装費指数を[1]→[1.5]としました。なお、水性有機ジンク／リッチペイントの空隙率は溶剤形より高い傾向にあります。基本的にはミストコートは必要としませんが、今後、さらなる詳細な検討が必要と考えます。
4.3.1,構造物,塗替,橋梁（鋼材）,低VOC塗装／A、B系の塗替／１種ケレン,上塗,水性ふっ素樹脂塗料上塗,140,－,水道水,2～10,1,エアレススプレー,1,10,7,0,,,B',A',1.5,1.5,B,5以下,85以上,【土木研究所共同研究報告書第411号「鋼構造物塗装のVOC（揮発性有機化合物）削減に関する共同研究報告」（平成22年12月）】／水性塗料の留意点としては、低温や高湿度環境下では乾燥しにくく、厚膜になるとたれやすいということが挙げられます。この傾向は特に水性有機ジンクリッチペイント、水性エポキシ樹脂塗料で大きく、安全をみてそれぞれ300g/m2×2回塗り、200g/m2×3回塗りと設定しました。塗装回数が増えることに伴い、塗装費指数を[1]→[1.5]としました。なお、水性有機ジンク／リッチペイントの空隙率は溶剤形より高い傾向にあります。基本的にはミストコートは必要としませんが、今後、さらなる詳細な検討が必要と考えます。
現行,構造物,塗替,橋梁（鋼材）,Rc-Ⅳ塗装系,素地調整／下塗／中塗／上塗,,,,,,,,,,162,46,208,(-),－,A,1,1,A,,,日本道路協会「鋼道路橋塗装・防食便覧」
現行,構造物,塗替,橋梁（鋼材）,Rc-Ⅳ塗装系,素地調整,4種,,,,,,,,,,,,,－,A,1,1,,,,日本道路協会「鋼道路橋塗装・防食便覧」
現行,構造物,塗替,橋梁（鋼材）,Rc-Ⅳ塗装系,下塗,弱溶剤形変性エポキシ樹脂塗料下塗,200,－,シンナー,10,1,はけ・ローラー,-,4h,74,20,,,－,A,1,1,A,5以下,85以上,日本道路協会「鋼道路橋塗装・防食便覧」
現行,構造物,塗替,橋梁（鋼材）,Rc-Ⅳ塗装系,中塗,弱溶剤形ふっ素樹脂塗料用中塗,140,－,シンナー,10,1,はけ・ローラー,1,10,39,14,,,－,A,1,1,A,5以下,85以上,日本道路協会「鋼道路橋塗装・防食便覧」
現行,構造物,塗替,橋梁（鋼材）,Rc-Ⅳ塗装系,上塗,弱溶剤形ふっ素樹脂塗料上塗,120,－,シンナー,10,1,はけ・ローラー,1,10,49,12,,,－,A,1,1,A,0以下,85以上,日本道路協会「鋼道路橋塗装・防食便覧」
4.4.1,構造物,塗替,橋梁（鋼材）,低VOC塗装／C系の塗替／４種ケレン,素地調整／下塗／中塗／上塗,,,,,,,,,,36,9,45,-78,－,A',1.5,1,B,,,低溶剤形エポキシ樹脂塗料は溶剤形よりも可使時間が短く、また、はけ・ローラー塗装においては薄塗りが困難で仕上がり外観もやや劣るといったことに留意する必要があります。塗装時の気温により標準用（使用温度10℃以上）と低温用（使用温度5～20℃）とを使い分けます。
4.4.1,構造物,塗替,橋梁（鋼材）,低VOC塗装／C系の塗替／４種ケレン,素地調整,4種,,,,,,,,,,,,,－,A',1.5,1,,,,低溶剤形エポキシ樹脂塗料は溶剤形よりも可使時間が短く、また、はけ・ローラー塗装においては薄塗りが困難で仕上がり外観もやや劣るといったことに留意する必要があります。塗装時の気温により標準用（使用温度10℃以上）と低温用（使用温度5～20℃）とを使い分けます。
4.4.1,構造物,塗替,橋梁（鋼材）,低VOC塗装／C系の塗替／４種ケレン,下塗,低溶剤形変性エポキシ樹脂塗料,175,－,シンナー,5,1,はけ・ローラー(･スプレー),-,4h,23,9,,,－,A',1.5,1,A',10以下（標準用）／5以下，20以上（低温用）,85以上,低溶剤形エポキシ樹脂塗料は溶剤形よりも可使時間が短く、また、はけ・ローラー塗装においては薄塗りが困難で仕上がり外観もやや劣るといったことに留意する必要があります。塗装時の気温により標準用（使用温度10℃以上）と低温用（使用温度5～20℃）とを使い分けます。
4.4.1,構造物,塗替,橋梁（鋼材）,低VOC塗装／C系の塗替／４種ケレン,中塗,水性ふっ素樹脂塗料用中塗,140,－,水道水,5～20,1,はけ・ローラー(･スプレー),1,10,7,0,,,－,A',1.5,1,B,5以下,85以上,低溶剤形エポキシ樹脂塗料は溶剤形よりも可使時間が短く、また、はけ・ローラー塗装においては薄塗りが困難で仕上がり外観もやや劣るといったことに留意する必要があります。塗装時の気温により標準用（使用温度10℃以上）と低温用（使用温度5～20℃）とを使い分けます。
4.4.1,構造物,塗替,橋梁（鋼材）,低VOC塗装／C系の塗替／４種ケレン,上塗,水性ふっ素樹脂塗料上塗,120,－,水道水,2～10,1,はけ・ローラー(･スプレー),1,10,6,0,,,－,A',1.5,1,B,5以下,85以上,低溶剤形エポキシ樹脂塗料は溶剤形よりも可使時間が短く、また、はけ・ローラー塗装においては薄塗りが困難で仕上がり外観もやや劣るといったことに留意する必要があります。塗装時の気温により標準用（使用温度10℃以上）と低温用（使用温度5～20℃）とを使い分けます。
4.4.2,構造物,塗替,橋梁（鋼材）,低VOC塗装／C系の塗替／４種ケレン,素地調整／下塗／中塗／上塗,,,,,,,,,,21,0,21,-90,－,A',1.5,1,B,,,水性エポキシ樹脂塗料の留意点として、厚膜になるとたれやすいことが挙げられます。安全のため、水性エポキシ樹脂塗料下塗の使用量は180g/m2／（膜厚45μm相当）と設定しました。鋼道路橋塗装・防食便覧におけるRc-／IV塗装系の弱溶剤形変性エポキシ樹脂塗料下塗（使用量200g/m2（膜厚 60μm相当））よりも膜厚が薄くなりますが、原状のC系塗膜に欠陥がなく、 美観を改善する目的で4種ケレンによる塗替塗装を行う場合には適用可能と考えます。
4.4.2,構造物,塗替,橋梁（鋼材）,低VOC塗装／C系の塗替／４種ケレン,素地調整,4種,,,,,,,,,,,,,－,A',1.5,1,,,,水性エポキシ樹脂塗料の留意点として、厚膜になるとたれやすいことが挙げられます。安全のため、水性エポキシ樹脂塗料下塗の使用量は180g/m2／（膜厚45μm相当）と設定しました。鋼道路橋塗装・防食便覧におけるRc-／IV塗装系の弱溶剤形変性エポキシ樹脂塗料下塗（使用量200g/m2（膜厚 60μm相当））よりも膜厚が薄くなりますが、原状のC系塗膜に欠陥がなく、 美観を改善する目的で4種ケレンによる塗替塗装を行う場合には適用可能と考えます。
4.4.2,構造物,塗替,橋梁（鋼材）,低VOC塗装／C系の塗替／４種ケレン,下塗,水性エポキシ樹脂塗料下塗,180,－,水道水,5～15,1,はけ・ローラー(･スプレー),-,4h,8,0,,,－,A',1.5,1,B,5以下,85以上,水性エポキシ樹脂塗料の留意点として、厚膜になるとたれやすいことが挙げられます。安全のため、水性エポキシ樹脂塗料下塗の使用量は180g/m2／（膜厚45μm相当）と設定しました。鋼道路橋塗装・防食便覧におけるRc-／IV塗装系の弱溶剤形変性エポキシ樹脂塗料下塗（使用量200g/m2（膜厚 60μm相当））よりも膜厚が薄くなりますが、原状のC系塗膜に欠陥がなく、 美観を改善する目的で4種ケレンによる塗替塗装を行う場合には適用可能と考えます。
4.4.2,構造物,塗替,橋梁（鋼材）,低VOC塗装／C系の塗替／４種ケレン,中塗,水性ふっ素樹脂塗料用中塗,140,－,水道水,5～20,1,はけ・ローラー(･スプレー),1,10,7,0,,,－,A',1.5,1,B,5以下,85以上,水性エポキシ樹脂塗料の留意点として、厚膜になるとたれやすいことが挙げられます。安全のため、水性エポキシ樹脂塗料下塗の使用量は180g/m2／（膜厚45μm相当）と設定しました。鋼道路橋塗装・防食便覧におけるRc-／IV塗装系の弱溶剤形変性エポキシ樹脂塗料下塗（使用量200g/m2（膜厚 60μm相当））よりも膜厚が薄くなりますが、原状のC系塗膜に欠陥がなく、 美観を改善する目的で4種ケレンによる塗替塗装を行う場合には適用可能と考えます。
4.4.2,構造物,塗替,橋梁（鋼材）,低VOC塗装／C系の塗替／４種ケレン,上塗,水性ふっ素樹脂塗料上塗,120,－,水道水,2～10,1,はけ・ローラー(･スプレー),1,10,6,0,,,－,A',1.5,1,B,5以下,85以上,水性エポキシ樹脂塗料の留意点として、厚膜になるとたれやすいことが挙げられます。安全のため、水性エポキシ樹脂塗料下塗の使用量は180g/m2／（膜厚45μm相当）と設定しました。鋼道路橋塗装・防食便覧におけるRc-／IV塗装系の弱溶剤形変性エポキシ樹脂塗料下塗（使用量200g/m2（膜厚 60μm相当））よりも膜厚が薄くなりますが、原状のC系塗膜に欠陥がなく、 美観を改善する目的で4種ケレンによる塗替塗装を行う場合には適用可能と考えます。
"注）低VOC塗装：現時点でも事業者の判断で適用可能な塗装系。個々の塗料はすでに確立しており、試験的な適用事例が増えれば公的な塗装系として認定することができるレベルのもの（現在、（独）土木研究所で試行中の塗装系）。
",,,,,,,,,,,,,,,,,,,,,,,,,,
"注）超低VOC塗装：これから研究開発が行われる技術、又は現状の材料を改良する必要がある技術で、ＶＯＣを削減する最終的な目標である（ただし、公共事業ではＬＣＣの低減も重要）。
",,,,,,,,,,,,,,,,,,,,,,,,,,
注）塗料費・塗装費：将来の社会状況・市場動向により変動するので、目安として示している。,,,,,,,,,,,,,,,,,,,,,,,,,,

File: resources/origin-data/unknown/www.opendata.metro.tokyo.lg.jp/kankyo/R3/vocptguide_h26_05ap_4.csv
No.,分野,区分,素地面,塗装仕様名称,工程,使用材料,標準使用量(kg/m2),目標膜厚(μm),シンナー,希釈率(重量%),塗り回数(回),塗装方法,塗装間隔(日),塗装間隔(日),VOC量（塗料）(g/m2),VOC量（シンナー）(g/m2),VOC量(g/m2),(%),遮断性,耐候性,塗料費（指数）,塗装費（指数）,塗りやすさ,塗膜形成し易さ（塗付け作業時の気温、湿度の制限）／気温[℃],塗膜形成し易さ（塗付け作業時の気温、湿度の制限）／湿度[RH%],参考資料
現行,構造物,新設,プレストコンクリート部材,CC-A塗装系,プライマー／パテ／中塗／上塗,コンクリート塗装用,,,,,,,,,182,58,240,(-),A,A,1,1,C,,,日本道路協会「道路橋の塩害対策指針（案）・同解説」／日本道路協会「鋼道路橋塗装・防食便覧」
現行,構造物,新設,プレストコンクリート部材,CC-A塗装系,プライマー,エポキシ樹脂プライマー,0.1,－,シンナー,20,1,はけ・ローラー,,,55,20,,,A,A,1,1,A,5以下,85以上,日本道路協会「道路橋の塩害対策指針（案）・同解説」／日本道路協会「鋼道路橋塗装・防食便覧」
現行,構造物,新設,プレストコンクリート部材,CC-A塗装系,パテ,エポキシ樹脂パテ,0.3,－,－,－,1,コテ・ヘラ,1,10,0,0,,,A,A,1,1,C,,,日本道路協会「道路橋の塩害対策指針（案）・同解説」／日本道路協会「鋼道路橋塗装・防食便覧」
現行,構造物,新設,プレストコンクリート部材,CC-A塗装系,中塗,エポキシ樹脂塗料中塗,0.26,60,シンナー,10,1,はけ・ローラー,1,10,83,26,,,A,A,1,1,A,5以下,85以上,日本道路協会「道路橋の塩害対策指針（案）・同解説」／日本道路協会「鋼道路橋塗装・防食便覧」
現行,構造物,新設,プレストコンクリート部材,CC-A塗装系,上塗,ふっ素樹脂塗料上塗,0.12,30,シンナー,10,1,はけ・ローラー,1,10,44,12,,,A,A,1,1,A,0以下,85以上,日本道路協会「道路橋の塩害対策指針（案）・同解説」／日本道路協会「鋼道路橋塗装・防食便覧」
5.1.1,構造物,新設,プレストコンクリート部材,低VOC塗装（プレストレストコンクリート部材）,プライマー／パテ／中塗／上塗,コンクリート塗装用,,,,,,,,,127,38,165,-31,A,A,1.5,1.2,C,,,
5.1.1,構造物,新設,プレストコンクリート部材,低VOC塗装（プレストレストコンクリート部材）,プライマー,無溶剤エポキシ樹脂プライマー,0.15,－,－,0,1,はけ・ローラー,,,0,0,,,A,A,1.5,1.2,C,,,
5.1.1,構造物,新設,プレストコンクリート部材,低VOC塗装（プレストレストコンクリート部材）,パテ,エポキシ樹脂パテ,0.3,－,－,－,1,コテ・ヘラ,1,10,0,0,,,A,A,1.5,1.2,C,,,
5.1.1,構造物,新設,プレストコンクリート部材,低VOC塗装（プレストレストコンクリート部材）,中塗,エポキシ樹脂塗料中塗,0.26,60,シンナー,10,1,はけ・ローラー,1,10,83,26,,,A,A,1.5,1.2,A,5以下,85以上,
5.1.1,構造物,新設,プレストコンクリート部材,低VOC塗装（プレストレストコンクリート部材）,上塗,ふっ素樹脂塗料上塗,0.12,30,シンナー,10,1,はけ・ローラー,1,10,44,12,,,A,A,1.5,1.2,A,0以下,85以上,
5.1.2,構造物,新設,プレストコンクリート部材,超低VOC塗装（プレストレストコンクリート部材）,プライマー／パテ／中塗／上塗,コンクリート塗装用,,,,,,,,,6,0,6,-98,A,A',2,1.2,C,,,*将来技術であるためVOC量は未定（計算上は0とした。）
5.1.2,構造物,新設,プレストコンクリート部材,超低VOC塗装（プレストレストコンクリート部材）,プライマー,無溶剤エポキシ樹脂プライマー,0.15,－,－,0,1,はけ・ローラー,,,0,0,,,A,A',2,1.2,C,,,*将来技術であるためVOC量は未定（計算上は0とした。）
5.1.2,構造物,新設,プレストコンクリート部材,超低VOC塗装（プレストレストコンクリート部材）,パテ,エポキシ樹脂パテ,0.3,－,－,－,1,コテ・ヘラ,1,10,0,0,,,A,A',2,1.2,C,,,*将来技術であるためVOC量は未定（計算上は0とした。）
5.1.2,構造物,新設,プレストコンクリート部材,超低VOC塗装（プレストレストコンクリート部材）,中塗,水性エポキシ樹脂塗料中塗,0.26,60,水道水,5,1,はけ・ローラー,1,7,*,0,,,A,A',2,1.2,B,,,*将来技術であるためVOC量は未定（計算上は0とした。）
5.1.2,構造物,新設,プレストコンクリート部材,超低VOC塗装（プレストレストコンクリート部材）,上塗,水性ふっ素樹脂塗料上塗,0.12,30,水道水,5～10,1,はけ・ローラー,1,7,6,0,,,A,A',2,1.2,B,,,*将来技術であるためVOC量は未定（計算上は0とした。）
現行,構造物,新設,鉄筋コンクリート部材,CC-B塗装系,プライマー／パテ／中塗／上塗,コンクリート塗装用,,,,,,,,,196,58,254,(-),A,A,1,1,C,,,日本道路協会「道路橋の塩害対策指針（案）・同解説」／日本道路協会「鋼道路橋塗装・防食便覧」
現行,構造物,新設,鉄筋コンクリート部材,CC-B塗装系,プライマー,エポキシ樹脂プライマー,0.1,－,シンナー,20,1,はけ・ローラー,,,55,20,,,A,A,1,1,A,5以下,85以上,日本道路協会「道路橋の塩害対策指針（案）・同解説」／日本道路協会「鋼道路橋塗装・防食便覧」
現行,構造物,新設,鉄筋コンクリート部材,CC-B塗装系,パテ,エポキシ樹脂パテ,0.3,－,－,－,1,コテ・ヘラ,1,10,0,0,,,A,A,1,1,C,,,日本道路協会「道路橋の塩害対策指針（案）・同解説」／日本道路協会「鋼道路橋塗装・防食便覧」
現行,構造物,新設,鉄筋コンクリート部材,CC-B塗装系,中塗,柔軟形エポキシ樹脂塗料中塗,0.26,60,シンナー,10,1,はけ・ローラー,1,10,94,26,,,A,A,1,1,A,5以下,85以上,日本道路協会「道路橋の塩害対策指針（案）・同解説」／日本道路協会「鋼道路橋塗装・防食便覧」
現行,構造物,新設,鉄筋コンクリート部材,CC-B塗装系,上塗,柔軟形ふっ素樹脂塗料上塗,0.12,30,シンナー,10,1,はけ・ローラー,1,10,47,12,,,A,A,1,1,A,0以下,85以上,日本道路協会「道路橋の塩害対策指針（案）・同解説」／日本道路協会「鋼道路橋塗装・防食便覧」
5.2.1,構造物,新設,鉄筋コンクリート部材,低VOC塗装（鉄筋コンクリート部材）,プライマー／パテ／中塗／上塗,コンクリート塗装用,,,,,,,,,141,38,179,-30,A,A,1.5,1.2,C,,,
5.2.1,構造物,新設,鉄筋コンクリート部材,低VOC塗装（鉄筋コンクリート部材）,プライマー,無溶剤エポキシ樹脂プライマー,0.15,－,－,0,1,はけ・ローラー,,,0,0,,,A,A,1.5,1.2,C,,,
5.2.1,構造物,新設,鉄筋コンクリート部材,低VOC塗装（鉄筋コンクリート部材）,パテ,エポキシ樹脂パテ,0.3,－,－,－,1,コテ・ヘラ,1,10,0,0,,,A,A,1.5,1.2,C,,,
5.2.1,構造物,新設,鉄筋コンクリート部材,低VOC塗装（鉄筋コンクリート部材）,中塗,柔軟形エポキシ樹脂塗料中塗,0.26,60,シンナー,10,1,はけ・ローラー,1,10,94,26,,,A,A,1.5,1.2,A,5以下,85以上,
5.2.1,構造物,新設,鉄筋コンクリート部材,低VOC塗装（鉄筋コンクリート部材）,上塗,柔軟形ふっ素樹脂塗料上塗,0.12,30,シンナー,10,1,はけ・ローラー,1,10,47,12,,,A,A,1.5,1.2,A,0以下,85以上,
現行,構造物,塗替,鉄筋コンクリート部材,塗替（CC-A塗装系準拠）,プライマー／中塗／上塗,コンクリート塗装用,,,,,,,,,182,58,240,(-),B,A,1,1,A,,,日本道路協会「道路橋の塩害対策指針（案）・同解説」日本道路協会「鋼道路橋塗装・防食便覧」
現行,構造物,塗替,鉄筋コンクリート部材,塗替（CC-A塗装系準拠）,プライマー,エポキシ樹脂プライマー,0.1,－,シンナー,20,1,はけ・ローラー,,,55,20,,,B,A,1,1,A,5以下,85以上,日本道路協会「道路橋の塩害対策指針（案）・同解説」日本道路協会「鋼道路橋塗装・防食便覧」
現行,構造物,塗替,鉄筋コンクリート部材,塗替（CC-A塗装系準拠）,中塗,エポキシ樹脂塗料中塗,0.26,－,シンナー,10,1,はけ・ローラー,1,10,83,26,,,B,A,1,1,A,5以下,85以上,日本道路協会「道路橋の塩害対策指針（案）・同解説」日本道路協会「鋼道路橋塗装・防食便覧」
現行,構造物,塗替,鉄筋コンクリート部材,塗替（CC-A塗装系準拠）,上塗,ふっ素樹脂塗料上塗,0.12,－,シンナー,10,1,はけ・ローラー,1,10,44,12,,,B,A,1,1,A,0以下,85以上,日本道路協会「道路橋の塩害対策指針（案）・同解説」日本道路協会「鋼道路橋塗装・防食便覧」
5.3.1,構造物,塗替,鉄筋コンクリート部材,低VOC塗装（塗替）,プライマー／中塗／上塗,コンクリート塗装用,,,,,,,,,127,38,165,-31,B,A,1.5,1.2,C,,,
5.3.1,構造物,塗替,鉄筋コンクリート部材,低VOC塗装（塗替）,プライマー,無溶剤エポキシ樹脂プライマー,0.15,－,－,0,1,はけ・ローラー,,,0,0,,,B,A,1.5,1.2,C,,,
5.3.1,構造物,塗替,鉄筋コンクリート部材,低VOC塗装（塗替）,中塗,エポキシ樹脂塗料中塗,0.26,－,シンナー,10,1,はけ・ローラー,1,10,83,26,,,B,A,1.5,1.2,A,5以下,85以上,
5.3.1,構造物,塗替,鉄筋コンクリート部材,低VOC塗装（塗替）,上塗,ふっ素樹脂塗料上塗,0.12,－,シンナー,10,1,はけ・ローラー,1,10,44,12,,,B,A,1.5,1.2,A,0以下,85以上,
5.3.2,構造物,塗替,鉄筋コンクリート部材,超低VOC塗装（塗替）,プライマー／中塗／上塗,コンクリート塗装用,,,,,,,,,6,0,6,-98,B,A',2,1.2,C,,,*将来技術であるためVOC量は未定（計算上は0とした。）
5.3.2,構造物,塗替,鉄筋コンクリート部材,超低VOC塗装（塗替）,プライマー,無溶剤エポキシ樹脂プライマー,0.15,－,－,0,1,はけ・ローラー,,,0,0,,,B,A',2,1.2,C,,,*将来技術であるためVOC量は未定（計算上は0とした。）
5.3.2,構造物,塗替,鉄筋コンクリート部材,超低VOC塗装（塗替）,中塗,水性エポキシ樹脂塗料中塗,0.26,－,水道水,5,1,はけ・ローラー,1,7,*,0,,,B,A',2,1.2,B,,,*将来技術であるためVOC量は未定（計算上は0とした。）
5.3.2,構造物,塗替,鉄筋コンクリート部材,超低VOC塗装（塗替）,上塗,水性ふっ素樹脂塗料上塗,0.12,－,水道水,5～10,1,はけ・ローラー,1,7,6,0,,,B,A',2,1.2,B,,,*将来技術であるためVOC量は未定（計算上は0とした。）
"注）低VOC塗装：現時点でも事業者の判断で適用可能な塗装系。個々の塗料はすでに確立しており、試験的な適用事例が増えれば公的な塗装系として認定することができるレベルのもの（現在、（独）土木研究所で試行中の塗装系）。
",,,,,,,,,,,,,,,,,,,,,,,,,,
注）超低VOC塗装：これから研究開発が行われる技術、又は現状の材料を改良する必要がある技術で、ＶＯＣを削減する最終的な目標である（ただし、公共事業ではＬＣＣの低減も重要）。,,,,,,,,,,,,,,,,,,,,,,,,,,
注）塗料費・塗装費：将来の社会状況・市場動向により変動するので、目安として示している。,,,,,,,,,,,,,,,,,,,,,,,,,,

File: resources/origin-data/unknown/www.opendata.metro.tokyo.lg.jp/kankyo/R3/vocptguide_h26_05ap_5.csv
No.,分野,区分,素地面,塗装仕様名称,塗装工程,塗料名,使用量(g/m2),目標膜厚(μm),シンナー,希釈率(重量%),塗り回数(回),塗装方法,塗装間隔(日),塗装間隔(日),VOC量（塗料）(g/m2),VOC量（シンナー）(g/m2),VOC量(g/m2),(%),耐食性,耐候性,塗料費（指数）,塗装費（指数）,塗りやすさ,塗膜形成し易さ（塗付け作業時の気温、湿度の制限）／気温[℃],塗膜形成し易さ（塗付け作業時の気温、湿度の制限）／湿度[RH%],参考資料
現行,構造物,新設,水門（常時水中）,B-1塗装系,一次プライマー／第1層目（下塗）／ミストコート／第2層目／第3層目／第4層目,,,,,,,,,,888,465,1353,(-),A,－,1,1,A,,,国土交通省総合政策局「機械工事塗装要領（案）・同解説」2010年
現行,構造物,新設,水門（常時水中）,B-1塗装系,一次プライマー,無機ジンクリッチプライマー,200,(15),シンナー,10,1,エアレススプレー,-,4h,60,20,,,A,－,1,1,A,0以下,50以下,国土交通省総合政策局「機械工事塗装要領（案）・同解説」2010年
現行,構造物,新設,水門（常時水中）,B-1塗装系,第1層目（下塗）,無機ジンクリッチペイント,650,75,シンナー,10,1,エアレススプレー,-,6ヶ月,152,65,,,A,－,1,1,A,0以下,50以下,国土交通省総合政策局「機械工事塗装要領（案）・同解説」2010年
現行,構造物,新設,水門（常時水中）,B-1塗装系,ミストコート,エポキシ樹脂塗料下塗（ミストコート）,160,-,シンナー,50,1,エアレススプレー,2,10,59,80,,,A,－,1,1,A,10以下,85以上,国土交通省総合政策局「機械工事塗装要領（案）・同解説」2010年
現行,構造物,新設,水門（常時水中）,B-1塗装系,第2層目,エポキシ樹脂塗料下塗（水中部用）,500,100,シンナー,20,1,エアレススプレー,1,10,206,100,,,A,－,1,1,A,10以下,85以上,国土交通省総合政策局「機械工事塗装要領（案）・同解説」2010年
現行,構造物,新設,水門（常時水中）,B-1塗装系,第3層目,エポキシ樹脂塗料下塗（水中部用）,500,100,シンナー,20,1,エアレススプレー,1,10,206,100,,,A,－,1,1,A,10以下,85以上,国土交通省総合政策局「機械工事塗装要領（案）・同解説」2010年
現行,構造物,新設,水門（常時水中）,B-1塗装系,第4層目,エポキシ樹脂塗料下塗（水中部用）,500,100,シンナー,20,1,エアレススプレー,1,10,206,100,,,A,－,1,1,A,10以下,85以上,国土交通省総合政策局「機械工事塗装要領（案）・同解説」2010年
6.1.1,構造物,新設,水門（常時水中）,低VOC塗装（常時水中）,一次プライマー／第1層目（下塗）／ミストコート／第2層目／第3層目／第4層目,,,,,,,,,,423,247,670,-50,A,－,1.5,1,A',,,低溶剤形エポキシ樹脂塗料は溶剤形よりも可使時間が短いことに留意する必要があります。塗装時の気温により標準用／（使用温度10℃以上）と低温用（使用温度5～20℃）とを使い分けます。
6.1.1,構造物,新設,水門（常時水中）,低VOC塗装（常時水中）,一次プライマー,無機ジンクリッチプライマー,200,(15),シンナー,10,1,エアレススプレー,-,4h,60,20,,,A,－,1.5,1,A,0以下,50以下,低溶剤形エポキシ樹脂塗料は溶剤形よりも可使時間が短いことに留意する必要があります。塗装時の気温により標準用／（使用温度10℃以上）と低温用（使用温度5～20℃）とを使い分けます。
6.1.1,構造物,新設,水門（常時水中）,低VOC塗装（常時水中）,第1層目（下塗）,無機ジンクリッチペイント,650,75,シンナー,10,1,エアレススプレー,-,6ヶ月,152,65,,,A,－,1.5,1,A,0以下,50以下,低溶剤形エポキシ樹脂塗料は溶剤形よりも可使時間が短いことに留意する必要があります。塗装時の気温により標準用／（使用温度10℃以上）と低温用（使用温度5～20℃）とを使い分けます。
6.1.1,構造物,新設,水門（常時水中）,低VOC塗装（常時水中）,ミストコート,エポキシ樹脂塗料下塗（ミストコート）,160,-,シンナー,50,1,エアレススプレー,2,10,59,80,,,A,－,1.5,1,A,10以下,85以上,低溶剤形エポキシ樹脂塗料は溶剤形よりも可使時間が短いことに留意する必要があります。塗装時の気温により標準用／（使用温度10℃以上）と低温用（使用温度5～20℃）とを使い分けます。
6.1.1,構造物,新設,水門（常時水中）,低VOC塗装（常時水中）,第2層目,低溶剤形エポキシ樹脂塗料下塗,390,100,シンナー,7,1,エアレススプレー,1,10,51,27,,,A,－,1.5,1,A',10以下（標準用）／5以下，20以上（低温用）,85以上,低溶剤形エポキシ樹脂塗料は溶剤形よりも可使時間が短いことに留意する必要があります。塗装時の気温により標準用／（使用温度10℃以上）と低温用（使用温度5～20℃）とを使い分けます。
6.1.1,構造物,新設,水門（常時水中）,低VOC塗装（常時水中）,第3層目,低溶剤形エポキシ樹脂塗料下塗,390,100,シンナー,7,1,エアレススプレー,1,10,51,27,,,A,－,1.5,1,A',10以下（標準用）／5以下，20以上（低温用）,85以上,低溶剤形エポキシ樹脂塗料は溶剤形よりも可使時間が短いことに留意する必要があります。塗装時の気温により標準用／（使用温度10℃以上）と低温用（使用温度5～20℃）とを使い分けます。
6.1.1,構造物,新設,水門（常時水中）,低VOC塗装（常時水中）,第4層目,低溶剤形エポキシ樹脂塗料下塗,390,100,シンナー,7,1,エアレススプレー,1,10,51,27,,,A,－,1.5,1,A',10以下（標準用）／5以下，20以上（低温用）,85以上,低溶剤形エポキシ樹脂塗料は溶剤形よりも可使時間が短いことに留意する必要があります。塗装時の気温により標準用／（使用温度10℃以上）と低温用（使用温度5～20℃）とを使い分けます。
6.1.2,構造物,新設,水門（常時水中）,超低VOC塗装（常時水中）,一次プライマー／第1層目（下塗）／ミストコート／第2層目／第3層目／第4層目,,,,,,,,,,271,165,436,-68,A,－,1.5,1,C,,,無溶剤形エポキシ樹脂塗料は常温以上では可使時間が短く、低温では粘度が高く塗膜の硬化乾燥も遅いといった特徴があります。電子制御混合式エアレススプレー塗装機などを使用することにより、可使時間の制約を受けずに塗装することができますが、塗料の加温により適正な粘度に調整しなければならず、また混合不良によって健全な塗膜が形成されない場合があることなどに、留意する必要があります。
6.1.2,構造物,新設,水門（常時水中）,超低VOC塗装（常時水中）,一次プライマー,無機ジンクリッチプライマー,200,(15),シンナー,10,1,エアレススプレー,-,4h,60,20,,,A,－,1.5,1,A,0以下,50以下,無溶剤形エポキシ樹脂塗料は常温以上では可使時間が短く、低温では粘度が高く塗膜の硬化乾燥も遅いといった特徴があります。電子制御混合式エアレススプレー塗装機などを使用することにより、可使時間の制約を受けずに塗装することができますが、塗料の加温により適正な粘度に調整しなければならず、また混合不良によって健全な塗膜が形成されない場合があることなどに、留意する必要があります。
6.1.2,構造物,新設,水門（常時水中）,超低VOC塗装（常時水中）,第1層目（下塗）,無機ジンクリッチペイント,650,75,シンナー,10,1,エアレススプレー,-,6ヶ月,152,65,,,A,－,1.5,1,A,0以下,50以下,無溶剤形エポキシ樹脂塗料は常温以上では可使時間が短く、低温では粘度が高く塗膜の硬化乾燥も遅いといった特徴があります。電子制御混合式エアレススプレー塗装機などを使用することにより、可使時間の制約を受けずに塗装することができますが、塗料の加温により適正な粘度に調整しなければならず、また混合不良によって健全な塗膜が形成されない場合があることなどに、留意する必要があります。
6.1.2,構造物,新設,水門（常時水中）,超低VOC塗装（常時水中）,ミストコート,エポキシ樹脂塗料下塗（ミストコート）,160,-,シンナー,50,1,エアレススプレー,2,10,59,80,,,A,－,1.5,1,A,10以下,85以上,無溶剤形エポキシ樹脂塗料は常温以上では可使時間が短く、低温では粘度が高く塗膜の硬化乾燥も遅いといった特徴があります。電子制御混合式エアレススプレー塗装機などを使用することにより、可使時間の制約を受けずに塗装することができますが、塗料の加温により適正な粘度に調整しなければならず、また混合不良によって健全な塗膜が形成されない場合があることなどに、留意する必要があります。
6.1.2,構造物,新設,水門（常時水中）,超低VOC塗装（常時水中）,第2層目,無溶剤形エポキシ樹脂塗料下塗,200,100,－,0,1,エアレススプレー,1,10,0,0,,,A,－,1.5,1,C,,,無溶剤形エポキシ樹脂塗料は常温以上では可使時間が短く、低温では粘度が高く塗膜の硬化乾燥も遅いといった特徴があります。電子制御混合式エアレススプレー塗装機などを使用することにより、可使時間の制約を受けずに塗装することができますが、塗料の加温により適正な粘度に調整しなければならず、また混合不良によって健全な塗膜が形成されない場合があることなどに、留意する必要があります。
6.1.2,構造物,新設,水門（常時水中）,超低VOC塗装（常時水中）,第3層目,無溶剤形エポキシ樹脂塗料下塗,200,100,－,0,1,エアレススプレー,1,10,0,0,,,A,－,1.5,1,C,,,無溶剤形エポキシ樹脂塗料は常温以上では可使時間が短く、低温では粘度が高く塗膜の硬化乾燥も遅いといった特徴があります。電子制御混合式エアレススプレー塗装機などを使用することにより、可使時間の制約を受けずに塗装することができますが、塗料の加温により適正な粘度に調整しなければならず、また混合不良によって健全な塗膜が形成されない場合があることなどに、留意する必要があります。
6.1.2,構造物,新設,水門（常時水中）,超低VOC塗装（常時水中）,第4層目,無溶剤形エポキシ樹脂塗料下塗,200,100,－,0,1,エアレススプレー,1,10,0,0,,,A,－,1.5,1,C,,,無溶剤形エポキシ樹脂塗料は常温以上では可使時間が短く、低温では粘度が高く塗膜の硬化乾燥も遅いといった特徴があります。電子制御混合式エアレススプレー塗装機などを使用することにより、可使時間の制約を受けずに塗装することができますが、塗料の加温により適正な粘度に調整しなければならず、また混合不良によって健全な塗膜が形成されない場合があることなどに、留意する必要があります。
現行,構造物,新設,水門（常時大気）,C-1塗装系,一次プライマー／第1層目（下塗）／ミストコート／第2層目（下塗）／第3層目（下塗）／第4層目（中塗）／第5層目（上塗）,,,,,,,,,,697,403,1100,(-),A,A,1,1,A,,,国土交通省総合政策局「機械工事塗装要領（案）・同解説」2010年
現行,構造物,新設,水門（常時大気）,C-1塗装系,一次プライマー,無機ジンクリッチプライマー,200,(15),シンナー,10,1,エアレススプレー,-,4h,60,20,,,A,A,1,1,A,0以下,50以下,国土交通省総合政策局「機械工事塗装要領（案）・同解説」2010年
現行,構造物,新設,水門（常時大気）,C-1塗装系,第1層目（下塗）,無機ジンクリッチペイント,650,75,シンナー,10,1,エアレススプレー,-,6ヶ月,152,65,,,A,A,1,1,A,0以下,50以下,国土交通省総合政策局「機械工事塗装要領（案）・同解説」2010年
現行,構造物,新設,水門（常時大気）,C-1塗装系,ミストコート,エポキシ樹脂塗料下塗（ミストコート）,160,－,シンナー,50,1,エアレススプレー,2,10,59,80,,,A,A,1,1,A,10以下,85以上,国土交通省総合政策局「機械工事塗装要領（案）・同解説」2010年
現行,構造物,新設,水門（常時大気）,C-1塗装系,第2層目（下塗）,弱溶剤形変性エポキシ樹脂塗料下塗（大気部用）,400,80,シンナー,20,1,エアレススプレー,1,10,148,80,,,A,A,1,1,A,5以下,85以上,国土交通省総合政策局「機械工事塗装要領（案）・同解説」2010年
現行,構造物,新設,水門（常時大気）,C-1塗装系,第3層目（下塗）,弱溶剤形変性エポキシ樹脂塗料下塗（大気部用）,400,80,シンナー,20,1,エアレススプレー,1,10,148,80,,,A,A,1,1,A,5以下,85以上,国土交通省総合政策局「機械工事塗装要領（案）・同解説」2010年
現行,構造物,新設,水門（常時大気）,C-1塗装系,第4層目（中塗）,弱溶剤形ふっ素樹脂塗料用中塗,220,40,シンナー,20,1,エアレススプレー,1,10,61,44,,,A,A,1,1,A,5以下,85以上,国土交通省総合政策局「機械工事塗装要領（案）・同解説」2010年
現行,構造物,新設,水門（常時大気）,C-1塗装系,第5層目（上塗）,弱溶剤形ふっ素樹脂塗料上塗,170,30,シンナー,20,1,エアレススプレー,1,10,69,34,,,A,A,1,1,A,0以下,85以上,国土交通省総合政策局「機械工事塗装要領（案）・同解説」2010年
6.2.1,構造物,新設,水門（常時大気）,低VOC塗装（常時大気）,一次プライマー／第1層目（下塗）／ミストコート／第2層目（下塗）／第3層目（下塗）／第4層目（中塗）／第5層目（上塗）,,,,,,,,,,436,238,674,-39,A,C,1.5,1,A',,,低溶剤形エポキシ樹脂塗料は溶剤形よりも可使時間が短いことに留意する必要があります。塗装時の気温により標準用／（使用温度10℃以上）と低温用（使用温度5～20℃）とを使い分けます。
6.2.1,構造物,新設,水門（常時大気）,低VOC塗装（常時大気）,一次プライマー,無機ジンクリッチプライマー,200,(15),シンナー,10,1,エアレススプレー,-,4h,60,20,,,A,C,1.5,1,A,0以下,50以下,低溶剤形エポキシ樹脂塗料は溶剤形よりも可使時間が短いことに留意する必要があります。塗装時の気温により標準用／（使用温度10℃以上）と低温用（使用温度5～20℃）とを使い分けます。
6.2.1,構造物,新設,水門（常時大気）,低VOC塗装（常時大気）,第1層目（下塗）,無機ジンクリッチペイント,650,75,シンナー,10,1,エアレススプレー,-,6ヶ月,152,65,,,A,C,1.5,1,A,0以下,50以下,低溶剤形エポキシ樹脂塗料は溶剤形よりも可使時間が短いことに留意する必要があります。塗装時の気温により標準用／（使用温度10℃以上）と低温用（使用温度5～20℃）とを使い分けます。
6.2.1,構造物,新設,水門（常時大気）,低VOC塗装（常時大気）,ミストコート,エポキシ樹脂塗料下塗（ミストコート）,160,－,シンナー,50,1,エアレススプレー,2,10,59,80,,,A,C,1.5,1,A,10以下,85以上,低溶剤形エポキシ樹脂塗料は溶剤形よりも可使時間が短いことに留意する必要があります。塗装時の気温により標準用／（使用温度10℃以上）と低温用（使用温度5～20℃）とを使い分けます。
6.2.1,構造物,新設,水門（常時大気）,低VOC塗装（常時大気）,第2層目（下塗）,低溶剤形エポキシ樹脂塗料下塗,310,80,シンナー,7,1,エアレススプレー,1,10,40,22,,,A,C,1.5,1,A',10以下（標準用）／5以下，20以上（低温用）,85以上,低溶剤形エポキシ樹脂塗料は溶剤形よりも可使時間が短いことに留意する必要があります。塗装時の気温により標準用／（使用温度10℃以上）と低温用（使用温度5～20℃）とを使い分けます。
6.2.1,構造物,新設,水門（常時大気）,低VOC塗装（常時大気）,第3層目（下塗）,低溶剤形エポキシ樹脂塗料下塗,310,80,シンナー,7,1,エアレススプレー,1,10,40,22,,,A,C,1.5,1,A',10以下（標準用）／5以下，20以上（低温用）,85以上,低溶剤形エポキシ樹脂塗料は溶剤形よりも可使時間が短いことに留意する必要があります。塗装時の気温により標準用／（使用温度10℃以上）と低温用（使用温度5～20℃）とを使い分けます。
6.2.1,構造物,新設,水門（常時大気）,低VOC塗装（常時大気）,第4層目（中塗）,低溶剤形ポリウレタン樹脂塗料用中塗,170,40,シンナー,10,1,エアレススプレー,1,10,48,17,,,A,C,1.5,1,A,,,低溶剤形エポキシ樹脂塗料は溶剤形よりも可使時間が短いことに留意する必要があります。塗装時の気温により標準用／（使用温度10℃以上）と低温用（使用温度5～20℃）とを使い分けます。
6.2.1,構造物,新設,水門（常時大気）,低VOC塗装（常時大気）,第5層目（上塗）,低溶剤形ポリウレタン樹脂塗料上塗,130,30,シンナー,10,1,エアレススプレー,1,10,37,13,,,A,C,1.5,1,A,,,低溶剤形エポキシ樹脂塗料は溶剤形よりも可使時間が短いことに留意する必要があります。塗装時の気温により標準用／（使用温度10℃以上）と低温用（使用温度5～20℃）とを使い分けます。
6.2.2,構造物,新設,水門（常時大気）,超低VOC塗装（常時大気）,一次プライマー／第1層目（下塗）／ミストコート／第2層目（下塗）／第3層目（下塗）／第4層目（中塗）／第5層目（上塗）,,,,,,,,,,290,165,455,-59,A,A',2,1,C,,,無溶剤形エポキシ樹脂塗料は常温以上では可使時間が短く、低温では粘度が高く塗膜の硬化乾燥も遅いといった特徴があります。電子制御混合式エアレススプレー塗装機などを使用することにより、可使時間の制約を受けずに塗装することができますが、塗料の加温により適正な粘度に調整しなければならず、また混合不良によって健全な塗膜が形成されない場合があることなどに、留意する必要があります。／一方、水性塗料は低温や高湿度環境下では乾燥しにくく、厚膜になるとたれやすい傾向があります。
6.2.2,構造物,新設,水門（常時大気）,超低VOC塗装（常時大気）,一次プライマー,無機ジンクリッチプライマー,200,(15),シンナー,10,1,エアレススプレー,-,4h,60,20,,,A,A',2,1,A,0以下,50以下,無溶剤形エポキシ樹脂塗料は常温以上では可使時間が短く、低温では粘度が高く塗膜の硬化乾燥も遅いといった特徴があります。電子制御混合式エアレススプレー塗装機などを使用することにより、可使時間の制約を受けずに塗装することができますが、塗料の加温により適正な粘度に調整しなければならず、また混合不良によって健全な塗膜が形成されない場合があることなどに、留意する必要があります。／一方、水性塗料は低温や高湿度環境下では乾燥しにくく、厚膜になるとたれやすい傾向があります。
6.2.2,構造物,新設,水門（常時大気）,超低VOC塗装（常時大気）,第1層目（下塗）,無機ジンクリッチペイント,650,75,シンナー,10,1,エアレススプレー,-,6ヶ月,152,65,,,A,A',2,1,A,0以下,50以下,無溶剤形エポキシ樹脂塗料は常温以上では可使時間が短く、低温では粘度が高く塗膜の硬化乾燥も遅いといった特徴があります。電子制御混合式エアレススプレー塗装機などを使用することにより、可使時間の制約を受けずに塗装することができますが、塗料の加温により適正な粘度に調整しなければならず、また混合不良によって健全な塗膜が形成されない場合があることなどに、留意する必要があります。／一方、水性塗料は低温や高湿度環境下では乾燥しにくく、厚膜になるとたれやすい傾向があります。
6.2.2,構造物,新設,水門（常時大気）,超低VOC塗装（常時大気）,ミストコート,エポキシ樹脂塗料下塗（ミストコート）,160,－,シンナー,50,1,エアレススプレー,2,10,59,80,,,A,A',2,1,A,10以下,85以上,無溶剤形エポキシ樹脂塗料は常温以上では可使時間が短く、低温では粘度が高く塗膜の硬化乾燥も遅いといった特徴があります。電子制御混合式エアレススプレー塗装機などを使用することにより、可使時間の制約を受けずに塗装することができますが、塗料の加温により適正な粘度に調整しなければならず、また混合不良によって健全な塗膜が形成されない場合があることなどに、留意する必要があります。／一方、水性塗料は低温や高湿度環境下では乾燥しにくく、厚膜になるとたれやすい傾向があります。
6.2.2,構造物,新設,水門（常時大気）,超低VOC塗装（常時大気）,第2層目（下塗）,無溶剤形エポキシ樹脂塗料下塗,160,80,－,0,1,エアレススプレー,1,10,0,0,,,A,A',2,1,C,,,無溶剤形エポキシ樹脂塗料は常温以上では可使時間が短く、低温では粘度が高く塗膜の硬化乾燥も遅いといった特徴があります。電子制御混合式エアレススプレー塗装機などを使用することにより、可使時間の制約を受けずに塗装することができますが、塗料の加温により適正な粘度に調整しなければならず、また混合不良によって健全な塗膜が形成されない場合があることなどに、留意する必要があります。／一方、水性塗料は低温や高湿度環境下では乾燥しにくく、厚膜になるとたれやすい傾向があります。
6.2.2,構造物,新設,水門（常時大気）,超低VOC塗装（常時大気）,第3層目（下塗）,無溶剤形エポキシ樹脂塗料下塗,160,80,－,0,1,エアレススプレー,1,10,0,0,,,A,A',2,1,C,,,無溶剤形エポキシ樹脂塗料は常温以上では可使時間が短く、低温では粘度が高く塗膜の硬化乾燥も遅いといった特徴があります。電子制御混合式エアレススプレー塗装機などを使用することにより、可使時間の制約を受けずに塗装することができますが、塗料の加温により適正な粘度に調整しなければならず、また混合不良によって健全な塗膜が形成されない場合があることなどに、留意する必要があります。／一方、水性塗料は低温や高湿度環境下では乾燥しにくく、厚膜になるとたれやすい傾向があります。
6.2.2,構造物,新設,水門（常時大気）,超低VOC塗装（常時大気）,第4層目（中塗）,水性ふっ素樹脂塗料用中塗,230,40,水道水,5～20,1,エアレススプレー,1,10,11,0,,,A,A',2,1,B,5以下,85以上,無溶剤形エポキシ樹脂塗料は常温以上では可使時間が短く、低温では粘度が高く塗膜の硬化乾燥も遅いといった特徴があります。電子制御混合式エアレススプレー塗装機などを使用することにより、可使時間の制約を受けずに塗装することができますが、塗料の加温により適正な粘度に調整しなければならず、また混合不良によって健全な塗膜が形成されない場合があることなどに、留意する必要があります。／一方、水性塗料は低温や高湿度環境下では乾燥しにくく、厚膜になるとたれやすい傾向があります。
6.2.2,構造物,新設,水門（常時大気）,超低VOC塗装（常時大気）,第5層目（上塗）,水性ふっ素樹脂塗料上塗,170,30,水道水,2～10,1,エアレススプレー,1,10,9,0,,,A,A',2,1,B,5以下,85以上,無溶剤形エポキシ樹脂塗料は常温以上では可使時間が短く、低温では粘度が高く塗膜の硬化乾燥も遅いといった特徴があります。電子制御混合式エアレススプレー塗装機などを使用することにより、可使時間の制約を受けずに塗装することができますが、塗料の加温により適正な粘度に調整しなければならず、また混合不良によって健全な塗膜が形成されない場合があることなどに、留意する必要があります。／一方、水性塗料は低温や高湿度環境下では乾燥しにくく、厚膜になるとたれやすい傾向があります。
現行,構造物,塗替,水門（常時水中）,ｂ-1B塗装系,素地調整／第1層（下塗）／第2層／第3層／第4層,,,,,,,,,,580,215,795,(-),B,－,1,1,A,,,国土交通省総合政策局「機械工事塗装要領（案）・同解説」2010年
現行,構造物,塗替,水門（常時水中）,ｂ-1B塗装系,素地調整,1種,,,,,,,,,,,,,B,－,1,1,,,,国土交通省総合政策局「機械工事塗装要領（案）・同解説」2010年
現行,構造物,塗替,水門（常時水中）,ｂ-1B塗装系,第1層（下塗）,有機ジンクリッチペイント,650,－,シンナー,10,1,エアレススプレー,-,4h,130,65,,,B,－,1,1,A,10以下,85以上,国土交通省総合政策局「機械工事塗装要領（案）・同解説」2010年
現行,構造物,塗替,水門（常時水中）,ｂ-1B塗装系,第2層,変性エポキシ樹脂塗料下塗（水中部用）,500,－,シンナー,10,1,エアレススプレー,1,10,150,50,,,B,－,1,1,A,5以下,85以上,国土交通省総合政策局「機械工事塗装要領（案）・同解説」2010年
現行,構造物,塗替,水門（常時水中）,ｂ-1B塗装系,第3層,変性エポキシ樹脂塗料下塗（水中部用）,500,－,シンナー,10,1,エアレススプレー,1,10,150,50,,,B,－,1,1,A,5以下,85以上,国土交通省総合政策局「機械工事塗装要領（案）・同解説」2010年
現行,構造物,塗替,水門（常時水中）,ｂ-1B塗装系,第4層,変性エポキシ樹脂塗料下塗（水中部用）,500,－,シンナー,10,1,エアレススプレー,1,10,150,50,,,B,－,1,1,A,5以下,85以上,国土交通省総合政策局「機械工事塗装要領（案）・同解説」2010年
6.3.1,構造物,塗替,水門（常時水中）,低VOC塗装（常時水中）／塗替1種ケレン,素地調整／第1層（下塗）／第2層／第3層／第4層,,,,,,,,,,282,147,429,-46,B,－,1.5,1,A',,,【土木研究所共同研究報告書第411号「鋼構造物塗装のVOC（揮発性有機化合物）削減に関する共同研究報告」（平成 22年12月）】／低溶剤形エポキシ樹脂塗料は溶剤形よりも可使時間が短く、また、やむを得ずはけ・ローラー塗装を行なう場合には薄塗りが困難で仕上がり外観もやや劣るといったことに留意する必要があります。塗装時の気温により標準用（使用温度10℃以上）と低温用（使用温度5～20℃）とを使い分けます。
6.3.1,構造物,塗替,水門（常時水中）,低VOC塗装（常時水中）／塗替1種ケレン,素地調整,1種,,,,,,,,,,,,,B,－,1.5,1,,,,【土木研究所共同研究報告書第411号「鋼構造物塗装のVOC（揮発性有機化合物）削減に関する共同研究報告」（平成 22年12月）】／低溶剤形エポキシ樹脂塗料は溶剤形よりも可使時間が短く、また、やむを得ずはけ・ローラー塗装を行なう場合には薄塗りが困難で仕上がり外観もやや劣るといったことに留意する必要があります。塗装時の気温により標準用（使用温度10℃以上）と低温用（使用温度5～20℃）とを使い分けます。
6.3.1,構造物,塗替,水門（常時水中）,低VOC塗装（常時水中）／塗替1種ケレン,第1層（下塗）,有機ジンクリッチペイント,650,－,シンナー,10,1,エアレススプレー,-,4h,130,65,,,B,－,1.5,1,A,10以下,85以上,【土木研究所共同研究報告書第411号「鋼構造物塗装のVOC（揮発性有機化合物）削減に関する共同研究報告」（平成 22年12月）】／低溶剤形エポキシ樹脂塗料は溶剤形よりも可使時間が短く、また、やむを得ずはけ・ローラー塗装を行なう場合には薄塗りが困難で仕上がり外観もやや劣るといったことに留意する必要があります。塗装時の気温により標準用（使用温度10℃以上）と低温用（使用温度5～20℃）とを使い分けます。
6.3.1,構造物,塗替,水門（常時水中）,低VOC塗装（常時水中）／塗替1種ケレン,第2層,低溶剤形エポキシ樹脂塗料下塗,390,－,シンナー,7,1,エアレススプレー,1,10,51,27,,,B,－,1.5,1,A',10以下（標準用）／5以下，20以上（低温用）,85以上,【土木研究所共同研究報告書第411号「鋼構造物塗装のVOC（揮発性有機化合物）削減に関する共同研究報告」（平成 22年12月）】／低溶剤形エポキシ樹脂塗料は溶剤形よりも可使時間が短く、また、やむを得ずはけ・ローラー塗装を行なう場合には薄塗りが困難で仕上がり外観もやや劣るといったことに留意する必要があります。塗装時の気温により標準用（使用温度10℃以上）と低温用（使用温度5～20℃）とを使い分けます。
6.3.1,構造物,塗替,水門（常時水中）,低VOC塗装（常時水中）／塗替1種ケレン,第3層,低溶剤形エポキシ樹脂塗料下塗,390,－,シンナー,7,1,エアレススプレー,1,10,51,27,,,B,－,1.5,1,A',10以下（標準用）／5以下，20以上（低温用）,85以上,【土木研究所共同研究報告書第411号「鋼構造物塗装のVOC（揮発性有機化合物）削減に関する共同研究報告」（平成 22年12月）】／低溶剤形エポキシ樹脂塗料は溶剤形よりも可使時間が短く、また、やむを得ずはけ・ローラー塗装を行なう場合には薄塗りが困難で仕上がり外観もやや劣るといったことに留意する必要があります。塗装時の気温により標準用（使用温度10℃以上）と低温用（使用温度5～20℃）とを使い分けます。
6.3.1,構造物,塗替,水門（常時水中）,低VOC塗装（常時水中）／塗替1種ケレン,第4層,低溶剤形エポキシ樹脂塗料下塗,390,－,シンナー,7,1,エアレススプレー,1,10,51,27,,,B,－,1.5,1,A',10以下（標準用）／5以下，20以上（低温用）,85以上,【土木研究所共同研究報告書第411号「鋼構造物塗装のVOC（揮発性有機化合物）削減に関する共同研究報告」（平成 22年12月）】／低溶剤形エポキシ樹脂塗料は溶剤形よりも可使時間が短く、また、やむを得ずはけ・ローラー塗装を行なう場合には薄塗りが困難で仕上がり外観もやや劣るといったことに留意する必要があります。塗装時の気温により標準用（使用温度10℃以上）と低温用（使用温度5～20℃）とを使い分けます。
6.3.2,構造物,塗替,水門（常時水中）,超低VOC塗装（常時水中）／塗替1種ケレン,素地調整／第1層（下塗）／第2層／第3層／第4層,,,,,,,,,,130,65,195,-75,B,－,1.5,1,C,,,無溶剤形エポキシ樹脂塗料は常温以上では可使時間が短く、低温では粘度が高く塗膜の硬化乾燥も遅いといった特徴があります。電子制御混合式エアレススプレー塗装機などを使用することにより、可使時間の制約を受けずに塗装することができますが、塗料の加温により適正な粘度に調整しなければならず、また混合不良によって健全な塗膜が形成されない場合があることなどに、留意する必要があります。
6.3.2,構造物,塗替,水門（常時水中）,超低VOC塗装（常時水中）／塗替1種ケレン,素地調整,1種,,,,,,,,,,,,,B,－,1.5,1,,,,無溶剤形エポキシ樹脂塗料は常温以上では可使時間が短く、低温では粘度が高く塗膜の硬化乾燥も遅いといった特徴があります。電子制御混合式エアレススプレー塗装機などを使用することにより、可使時間の制約を受けずに塗装することができますが、塗料の加温により適正な粘度に調整しなければならず、また混合不良によって健全な塗膜が形成されない場合があることなどに、留意する必要があります。
6.3.2,構造物,塗替,水門（常時水中）,超低VOC塗装（常時水中）／塗替1種ケレン,第1層（下塗）,有機ジンクリッチペイント,650,－,シンナー,10,1,エアレススプレー,-,4h,130,65,,,B,－,1.5,1,A,10以下,85以上,無溶剤形エポキシ樹脂塗料は常温以上では可使時間が短く、低温では粘度が高く塗膜の硬化乾燥も遅いといった特徴があります。電子制御混合式エアレススプレー塗装機などを使用することにより、可使時間の制約を受けずに塗装することができますが、塗料の加温により適正な粘度に調整しなければならず、また混合不良によって健全な塗膜が形成されない場合があることなどに、留意する必要があります。
6.3.2,構造物,塗替,水門（常時水中）,超低VOC塗装（常時水中）／塗替1種ケレン,第2層,無溶剤形エポキシ樹脂塗料下塗,200,－,－,0,1,エアレススプレー,-,4h,0,0,,,B,－,1.5,1,C,,,無溶剤形エポキシ樹脂塗料は常温以上では可使時間が短く、低温では粘度が高く塗膜の硬化乾燥も遅いといった特徴があります。電子制御混合式エアレススプレー塗装機などを使用することにより、可使時間の制約を受けずに塗装することができますが、塗料の加温により適正な粘度に調整しなければならず、また混合不良によって健全な塗膜が形成されない場合があることなどに、留意する必要があります。
6.3.2,構造物,塗替,水門（常時水中）,超低VOC塗装（常時水中）／塗替1種ケレン,第3層,無溶剤形エポキシ樹脂塗料下塗,200,－,－,0,1,エアレススプレー,1,10,0,0,,,B,－,1.5,1,C,,,無溶剤形エポキシ樹脂塗料は常温以上では可使時間が短く、低温では粘度が高く塗膜の硬化乾燥も遅いといった特徴があります。電子制御混合式エアレススプレー塗装機などを使用することにより、可使時間の制約を受けずに塗装することができますが、塗料の加温により適正な粘度に調整しなければならず、また混合不良によって健全な塗膜が形成されない場合があることなどに、留意する必要があります。
6.3.2,構造物,塗替,水門（常時水中）,超低VOC塗装（常時水中）／塗替1種ケレン,第4層,無溶剤形エポキシ樹脂塗料下塗,200,－,－,0,1,エアレススプレー,1,10,0,0,,,B,－,1.5,1,C,,,無溶剤形エポキシ樹脂塗料は常温以上では可使時間が短く、低温では粘度が高く塗膜の硬化乾燥も遅いといった特徴があります。電子制御混合式エアレススプレー塗装機などを使用することにより、可使時間の制約を受けずに塗装することができますが、塗料の加温により適正な粘度に調整しなければならず、また混合不良によって健全な塗膜が形成されない場合があることなどに、留意する必要があります。
現行,構造物,塗替,水門（常時大気）,c-1B塗装系,素地調整／第1層（下塗）／第2層（下塗）／第3層（下塗）／第4層（中塗）／第5層（上塗）,,,,,,,,,,483,263,746,(-),B,A,1,1,A,,,国土交通省総合政策局「機械工事塗装要領（案）・同解説」2010年
現行,構造物,塗替,水門（常時大気）,c-1B塗装系,素地調整,1種,,,,,,,,,,,,,B,A,1,1,,,,国土交通省総合政策局「機械工事塗装要領（案）・同解説」2010年
現行,構造物,塗替,水門（常時大気）,c-1B塗装系,第1層（下塗）,有機ジンクリッチペイント,650,－,シンナー,10,1,エアレススプレー,-,4h,130,65,,,B,A,1,1,A,10以下,85以上,国土交通省総合政策局「機械工事塗装要領（案）・同解説」2010年
現行,構造物,塗替,水門（常時大気）,c-1B塗装系,第2層（下塗）,弱溶剤形変性エポキシ樹脂塗料下塗（大気部用）,300,－,シンナー,20,1,エアレススプレー,1,10,111,60,,,B,A,1,1,A,5以下,85以上,国土交通省総合政策局「機械工事塗装要領（案）・同解説」2010年
現行,構造物,塗替,水門（常時大気）,c-1B塗装系,第3層（下塗）,弱溶剤形変性エポキシ樹脂塗料下塗（大気部用）,300,－,シンナー,20,1,エアレススプレー,1,10,111,60,,,B,A,1,1,A,5以下,85以上,国土交通省総合政策局「機械工事塗装要領（案）・同解説」2010年
現行,構造物,塗替,水門（常時大気）,c-1B塗装系,第4層（中塗）,弱溶剤形ふっ素樹脂塗料用中塗,220,－,シンナー,20,1,エアレススプレー,1,10,61,44,,,B,A,1,1,A,5以下,85以上,国土交通省総合政策局「機械工事塗装要領（案）・同解説」2010年
現行,構造物,塗替,水門（常時大気）,c-1B塗装系,第5層（上塗）,弱溶剤形ふっ素樹脂塗料上塗,170,－,シンナー,20,1,エアレススプレー,1,10,69,34,,,B,A,1,1,A,0以下,85以上,国土交通省総合政策局「機械工事塗装要領（案）・同解説」2010年
6.4.1,構造物,塗替,水門（常時大気）,低VOC塗装（常時大気）／塗替1種ケレン,素地調整／第1層（下塗）／第2層（下塗）／第3層（中塗）／第4層（上塗）,,,,,,,,,,211,97,308,-59,B,A',1.5,1,B,,,【土木研究所共同研究報告書第411号「鋼構造物塗装のVOC（揮発性有機化合物）削減に関する共同研究報告」（平成 22年12月）】／低溶剤形エポキシ樹脂塗料は溶剤形よりも可使時間が短く、また、やむを得ずはけ・ローラー塗装を行なう場合には薄塗りが困難で仕上がり外観もやや劣るといったことに留意する必要があります。塗装時の気温により標準用（使用温度10℃以上）と低温用（使用温度5～20℃）とを使い分けます。一方、水性塗料は低温や高湿度環境下では乾燥しにくく、厚膜になるとたれやすい傾向があります。河川環境での現場塗替塗装では低温・高湿度になりやすいことが予想されるため、特に 留意する必要があります。
6.4.1,構造物,塗替,水門（常時大気）,低VOC塗装（常時大気）／塗替1種ケレン,素地調整,1種,,,,,,,,,,,,,B,A',1.5,1,,,,【土木研究所共同研究報告書第411号「鋼構造物塗装のVOC（揮発性有機化合物）削減に関する共同研究報告」（平成 22年12月）】／低溶剤形エポキシ樹脂塗料は溶剤形よりも可使時間が短く、また、やむを得ずはけ・ローラー塗装を行なう場合には薄塗りが困難で仕上がり外観もやや劣るといったことに留意する必要があります。塗装時の気温により標準用（使用温度10℃以上）と低温用（使用温度5～20℃）とを使い分けます。一方、水性塗料は低温や高湿度環境下では乾燥しにくく、厚膜になるとたれやすい傾向があります。河川環境での現場塗替塗装では低温・高湿度になりやすいことが予想されるため、特に 留意する必要があります。
6.4.1,構造物,塗替,水門（常時大気）,低VOC塗装（常時大気）／塗替1種ケレン,第1層（下塗）,有機ジンクリッチペイント,650,－,シンナー,10,1,エアレススプレー,-,4h,130,65,,,B,A',1.5,1,A,10以下,85以上,【土木研究所共同研究報告書第411号「鋼構造物塗装のVOC（揮発性有機化合物）削減に関する共同研究報告」（平成 22年12月）】／低溶剤形エポキシ樹脂塗料は溶剤形よりも可使時間が短く、また、やむを得ずはけ・ローラー塗装を行なう場合には薄塗りが困難で仕上がり外観もやや劣るといったことに留意する必要があります。塗装時の気温により標準用（使用温度10℃以上）と低温用（使用温度5～20℃）とを使い分けます。一方、水性塗料は低温や高湿度環境下では乾燥しにくく、厚膜になるとたれやすい傾向があります。河川環境での現場塗替塗装では低温・高湿度になりやすいことが予想されるため、特に 留意する必要があります。
6.4.1,構造物,塗替,水門（常時大気）,低VOC塗装（常時大気）／塗替1種ケレン,第2層（下塗）,低溶剤形エポキシ樹脂塗料下塗,460,－,シンナー,7,1,エアレススプレー,1,10,60,32,,,B,A',1.5,1,A',10以下（標準用）／5以下，20以上（低温用）,85以上,【土木研究所共同研究報告書第411号「鋼構造物塗装のVOC（揮発性有機化合物）削減に関する共同研究報告」（平成 22年12月）】／低溶剤形エポキシ樹脂塗料は溶剤形よりも可使時間が短く、また、やむを得ずはけ・ローラー塗装を行なう場合には薄塗りが困難で仕上がり外観もやや劣るといったことに留意する必要があります。塗装時の気温により標準用（使用温度10℃以上）と低温用（使用温度5～20℃）とを使い分けます。一方、水性塗料は低温や高湿度環境下では乾燥しにくく、厚膜になるとたれやすい傾向があります。河川環境での現場塗替塗装では低温・高湿度になりやすいことが予想されるため、特に 留意する必要があります。
6.4.1,構造物,塗替,水門（常時大気）,低VOC塗装（常時大気）／塗替1種ケレン,第3層（中塗）,水性ふっ素樹脂塗料用中塗,240,－,水道水,5～20,1,エアレススプレー,1,10,11,0,,,B,A',1.5,1,B,5以下,85以上,【土木研究所共同研究報告書第411号「鋼構造物塗装のVOC（揮発性有機化合物）削減に関する共同研究報告」（平成 22年12月）】／低溶剤形エポキシ樹脂塗料は溶剤形よりも可使時間が短く、また、やむを得ずはけ・ローラー塗装を行なう場合には薄塗りが困難で仕上がり外観もやや劣るといったことに留意する必要があります。塗装時の気温により標準用（使用温度10℃以上）と低温用（使用温度5～20℃）とを使い分けます。一方、水性塗料は低温や高湿度環境下では乾燥しにくく、厚膜になるとたれやすい傾向があります。河川環境での現場塗替塗装では低温・高湿度になりやすいことが予想されるため、特に 留意する必要があります。
6.4.1,構造物,塗替,水門（常時大気）,低VOC塗装（常時大気）／塗替1種ケレン,第4層（上塗）,水性ふっ素樹脂塗料上塗,180,－,水道水,2～10,1,エアレススプレー,1,10,10,0,,,B,A',1.5,1,B,5以下,85以上,【土木研究所共同研究報告書第411号「鋼構造物塗装のVOC（揮発性有機化合物）削減に関する共同研究報告」（平成 22年12月）】／低溶剤形エポキシ樹脂塗料は溶剤形よりも可使時間が短く、また、やむを得ずはけ・ローラー塗装を行なう場合には薄塗りが困難で仕上がり外観もやや劣るといったことに留意する必要があります。塗装時の気温により標準用（使用温度10℃以上）と低温用（使用温度5～20℃）とを使い分けます。一方、水性塗料は低温や高湿度環境下では乾燥しにくく、厚膜になるとたれやすい傾向があります。河川環境での現場塗替塗装では低温・高湿度になりやすいことが予想されるため、特に 留意する必要があります。
6.4.2,構造物,塗替,水門（常時大気）,超低VOC塗装（常時大気）／塗替1種ケレン,素地調整／第1層（下塗）／第2層（下塗）／第3層（下塗）／第4層（下塗）／第5層（下塗）／第6層（中塗）／第7層（上塗）,,,,,,,,,,57,0,57,-92,B',A',1.5,1.5,B,,,【土木研究所共同研究報告書第411号「鋼構造物塗装のVOC（揮発性有機化合物）削減に関する共同研究報告」（平成 22年12月）】／橋梁用の4.3.1塗装系と同じですが、河川環境では低温・高湿度になりやすいことが予想されるため、水性塗料の現場塗装への適用は現状では難しいと考えました。
6.4.2,構造物,塗替,水門（常時大気）,超低VOC塗装（常時大気）／塗替1種ケレン,素地調整,1種,,,,,,,,,,,,,B',A',1.5,1.5,,,,【土木研究所共同研究報告書第411号「鋼構造物塗装のVOC（揮発性有機化合物）削減に関する共同研究報告」（平成 22年12月）】／橋梁用の4.3.1塗装系と同じですが、河川環境では低温・高湿度になりやすいことが予想されるため、水性塗料の現場塗装への適用は現状では難しいと考えました。
6.4.2,構造物,塗替,水門（常時大気）,超低VOC塗装（常時大気）／塗替1種ケレン,第1層（下塗）,水性有機ジンクリッチペイント,300,－,水道水,5～10,1,エアレススプレー,-,4h,8,0,,,B',A',1.5,1.5,B,5以下,85以上,【土木研究所共同研究報告書第411号「鋼構造物塗装のVOC（揮発性有機化合物）削減に関する共同研究報告」（平成 22年12月）】／橋梁用の4.3.1塗装系と同じですが、河川環境では低温・高湿度になりやすいことが予想されるため、水性塗料の現場塗装への適用は現状では難しいと考えました。
6.4.2,構造物,塗替,水門（常時大気）,超低VOC塗装（常時大気）／塗替1種ケレン,第2層（下塗）,水性有機ジンクリッチペイント,300,－,水道水,5～10,1,エアレススプレー,1,10,8,0,,,B',A',1.5,1.5,B,5以下,85以上,【土木研究所共同研究報告書第411号「鋼構造物塗装のVOC（揮発性有機化合物）削減に関する共同研究報告」（平成 22年12月）】／橋梁用の4.3.1塗装系と同じですが、河川環境では低温・高湿度になりやすいことが予想されるため、水性塗料の現場塗装への適用は現状では難しいと考えました。
6.4.2,構造物,塗替,水門（常時大気）,超低VOC塗装（常時大気）／塗替1種ケレン,第3層（下塗）,水性エポキシ樹脂塗料下塗,200,－,水道水,5～15,1,エアレススプレー,1,10,9,0,,,B',A',1.5,1.5,B,5以下,85以上,【土木研究所共同研究報告書第411号「鋼構造物塗装のVOC（揮発性有機化合物）削減に関する共同研究報告」（平成 22年12月）】／橋梁用の4.3.1塗装系と同じですが、河川環境では低温・高湿度になりやすいことが予想されるため、水性塗料の現場塗装への適用は現状では難しいと考えました。
6.4.2,構造物,塗替,水門（常時大気）,超低VOC塗装（常時大気）／塗替1種ケレン,第4層（下塗）,水性エポキシ樹脂塗料下塗,200,－,水道水,5～15,1,エアレススプレー,1,10,9,0,,,B',A',1.5,1.5,B,5以下,85以上,【土木研究所共同研究報告書第411号「鋼構造物塗装のVOC（揮発性有機化合物）削減に関する共同研究報告」（平成 22年12月）】／橋梁用の4.3.1塗装系と同じですが、河川環境では低温・高湿度になりやすいことが予想されるため、水性塗料の現場塗装への適用は現状では難しいと考えました。
6.4.2,構造物,塗替,水門（常時大気）,超低VOC塗装（常時大気）／塗替1種ケレン,第5層（下塗）,水性エポキシ樹脂塗料下塗,200,－,水道水,5～15,1,エアレススプレー,1,10,9,0,,,B',A',1.5,1.5,B,5以下,85以上,【土木研究所共同研究報告書第411号「鋼構造物塗装のVOC（揮発性有機化合物）削減に関する共同研究報告」（平成 22年12月）】／橋梁用の4.3.1塗装系と同じですが、河川環境では低温・高湿度になりやすいことが予想されるため、水性塗料の現場塗装への適用は現状では難しいと考えました。
6.4.2,構造物,塗替,水門（常時大気）,超低VOC塗装（常時大気）／塗替1種ケレン,第6層（中塗）,水性ふっ素樹脂塗料用中塗,170,－,水道水,5～20,1,エアレススプレー,1,10,8,0,,,B',A',1.5,1.5,B,5以下,85以上,【土木研究所共同研究報告書第411号「鋼構造物塗装のVOC（揮発性有機化合物）削減に関する共同研究報告」（平成 22年12月）】／橋梁用の4.3.1塗装系と同じですが、河川環境では低温・高湿度になりやすいことが予想されるため、水性塗料の現場塗装への適用は現状では難しいと考えました。
6.4.2,構造物,塗替,水門（常時大気）,超低VOC塗装（常時大気）／塗替1種ケレン,第7層（上塗）,水性ふっ素樹脂塗料上塗,140,－,水道水,2～10,1,エアレススプレー,1,10,7,0,,,B',A',1.5,1.5,B,5以下,85以上,【土木研究所共同研究報告書第411号「鋼構造物塗装のVOC（揮発性有機化合物）削減に関する共同研究報告」（平成 22年12月）】／橋梁用の4.3.1塗装系と同じですが、河川環境では低温・高湿度になりやすいことが予想されるため、水性塗料の現場塗装への適用は現状では難しいと考えました。
現行,構造物,塗替,水門（常時大気）,c-1塗装系_改,素地調整／補修塗装（鋼材露出部）／第1層（下塗）／第2層（下塗）／第3層（中塗）／第4層（上塗）,,,,,,,,,,330,184,514,(-),－,A,1,1,A,,,土木研究所「河川・ダム施設防食ガイドライン（案）  塗料・塗装編」2000年のc-1塗装系の変性エポキシ樹脂塗料（大気部用）、ふっ素樹脂塗料用中塗、ふっ素樹脂塗料上塗をそれぞれ弱溶剤形塗料に置き換えた塗装系。
現行,構造物,塗替,水門（常時大気）,c-1塗装系_改,素地調整,3種,,,,,,,,,,,,,－,A,1,1,,,,土木研究所「河川・ダム施設防食ガイドライン（案）  塗料・塗装編」2000年のc-1塗装系の変性エポキシ樹脂塗料（大気部用）、ふっ素樹脂塗料用中塗、ふっ素樹脂塗料上塗をそれぞれ弱溶剤形塗料に置き換えた塗装系。
現行,構造物,塗替,水門（常時大気）,c-1塗装系_改,補修塗装（鋼材露出部）,弱溶剤形変性エポキシ樹脂塗料下塗（大気部用）,120,－,シンナー,20,1,はけ・ローラー,-,4h,45,24,,,－,A,1,1,A,5以下,85以上,土木研究所「河川・ダム施設防食ガイドライン（案）  塗料・塗装編」2000年のc-1塗装系の変性エポキシ樹脂塗料（大気部用）、ふっ素樹脂塗料用中塗、ふっ素樹脂塗料上塗をそれぞれ弱溶剤形塗料に置き換えた塗装系。
現行,構造物,塗替,水門（常時大気）,c-1塗装系_改,第1層（下塗）,弱溶剤形変性エポキシ樹脂塗料下塗（大気部用）,240,－,シンナー,20,1,はけ・ローラー,1,10,89,48,,,－,A,1,1,A,5以下,85以上,土木研究所「河川・ダム施設防食ガイドライン（案）  塗料・塗装編」2000年のc-1塗装系の変性エポキシ樹脂塗料（大気部用）、ふっ素樹脂塗料用中塗、ふっ素樹脂塗料上塗をそれぞれ弱溶剤形塗料に置き換えた塗装系。
現行,構造物,塗替,水門（常時大気）,c-1塗装系_改,第2層（下塗）,弱溶剤形変性エポキシ樹脂塗料下塗（大気部用）,240,－,シンナー,20,1,はけ・ローラー,1,10,89,48,,,－,A,1,1,A,5以下,85以上,土木研究所「河川・ダム施設防食ガイドライン（案）  塗料・塗装編」2000年のc-1塗装系の変性エポキシ樹脂塗料（大気部用）、ふっ素樹脂塗料用中塗、ふっ素樹脂塗料上塗をそれぞれ弱溶剤形塗料に置き換えた塗装系。
現行,構造物,塗替,水門（常時大気）,c-1塗装系_改,第3層（中塗）,弱溶剤形ふっ素樹脂塗料用中塗,180,－,シンナー,20,1,はけ・ローラー,1,10,50,36,,,－,A,1,1,A,5以下,85以上,土木研究所「河川・ダム施設防食ガイドライン（案）  塗料・塗装編」2000年のc-1塗装系の変性エポキシ樹脂塗料（大気部用）、ふっ素樹脂塗料用中塗、ふっ素樹脂塗料上塗をそれぞれ弱溶剤形塗料に置き換えた塗装系。
現行,構造物,塗替,水門（常時大気）,c-1塗装系_改,第4層（上塗）,弱溶剤形ふっ素樹脂塗料上塗,140,－,シンナー,20,1,はけ・ローラー,1,10,57,28,,,－,A,1,1,A,0以下,85以上,土木研究所「河川・ダム施設防食ガイドライン（案）  塗料・塗装編」2000年のc-1塗装系の変性エポキシ樹脂塗料（大気部用）、ふっ素樹脂塗料用中塗、ふっ素樹脂塗料上塗をそれぞれ弱溶剤形塗料に置き換えた塗装系。
6.5.1,構造物,塗替,水門（常時大気）,低VOC塗装（常時大気）／塗替3種ケレン,素地調整／補修塗装（鋼材露出部）／第1層（下塗）／第2層（中塗）／第3層（上塗）,,,,,,,,,,97,37,134,-74,－,A',1.5,1,B,,,【土木研究所共同研究報告書第411号「鋼構造物塗装のVOC（揮発性有機化合物）削減に関する共同研究報告」（平成 22年12月）】／低溶剤形エポキシ樹脂塗料は溶剤形よりも可使時間が短く、また、はけ・ローラー塗装においては薄塗りが困難で仕上がり外観もやや劣るといったことに留意する必要があります。塗装時の気温により標準用（使用温度10℃以上）と低温用（使用温度5～20℃）とを使い分けます。一方，水性塗料は低温や高湿度環境下では乾燥しにくく、厚膜になるとたれやすい傾向があります。河川環境での現場塗替塗装では低温・高湿度になりやすいことが予想されるため、特に留意する必要があります。
6.5.1,構造物,塗替,水門（常時大気）,低VOC塗装（常時大気）／塗替3種ケレン,素地調整,3種,,,,,,,,,,,,,－,A',1.5,1,,,,【土木研究所共同研究報告書第411号「鋼構造物塗装のVOC（揮発性有機化合物）削減に関する共同研究報告」（平成 22年12月）】／低溶剤形エポキシ樹脂塗料は溶剤形よりも可使時間が短く、また、はけ・ローラー塗装においては薄塗りが困難で仕上がり外観もやや劣るといったことに留意する必要があります。塗装時の気温により標準用（使用温度10℃以上）と低温用（使用温度5～20℃）とを使い分けます。一方，水性塗料は低温や高湿度環境下では乾燥しにくく、厚膜になるとたれやすい傾向があります。河川環境での現場塗替塗装では低温・高湿度になりやすいことが予想されるため、特に留意する必要があります。
6.5.1,構造物,塗替,水門（常時大気）,低VOC塗装（常時大気）／塗替3種ケレン,補修塗装（鋼材露出部）,変性エポキシ樹脂塗料下塗,120,－,シンナー,10,1,はけ・ローラー(･スプレー),-,4h,36,12,,,－,A',1.5,1,A,5以下,85以上,【土木研究所共同研究報告書第411号「鋼構造物塗装のVOC（揮発性有機化合物）削減に関する共同研究報告」（平成 22年12月）】／低溶剤形エポキシ樹脂塗料は溶剤形よりも可使時間が短く、また、はけ・ローラー塗装においては薄塗りが困難で仕上がり外観もやや劣るといったことに留意する必要があります。塗装時の気温により標準用（使用温度10℃以上）と低温用（使用温度5～20℃）とを使い分けます。一方，水性塗料は低温や高湿度環境下では乾燥しにくく、厚膜になるとたれやすい傾向があります。河川環境での現場塗替塗装では低温・高湿度になりやすいことが予想されるため、特に留意する必要があります。
6.5.1,構造物,塗替,水門（常時大気）,低VOC塗装（常時大気）／塗替3種ケレン,第1層（下塗）,低溶剤形エポキシ樹脂塗料下塗,350,－,シンナー,7,1,はけ・ローラー(･スプレー),1,10,46,25,,,－,A',1.5,1,A',10以下（標準用）／5以下，20以上（低温用）,85以上,【土木研究所共同研究報告書第411号「鋼構造物塗装のVOC（揮発性有機化合物）削減に関する共同研究報告」（平成 22年12月）】／低溶剤形エポキシ樹脂塗料は溶剤形よりも可使時間が短く、また、はけ・ローラー塗装においては薄塗りが困難で仕上がり外観もやや劣るといったことに留意する必要があります。塗装時の気温により標準用（使用温度10℃以上）と低温用（使用温度5～20℃）とを使い分けます。一方，水性塗料は低温や高湿度環境下では乾燥しにくく、厚膜になるとたれやすい傾向があります。河川環境での現場塗替塗装では低温・高湿度になりやすいことが予想されるため、特に留意する必要があります。
6.5.1,構造物,塗替,水門（常時大気）,低VOC塗装（常時大気）／塗替3種ケレン,第2層（中塗）,水性ふっ素樹脂塗料用中塗,180,－,水道水,5～20,1,はけ・ローラー(･スプレー),1,10,8,0,,,－,A',1.5,1,B,5以下,85以上,【土木研究所共同研究報告書第411号「鋼構造物塗装のVOC（揮発性有機化合物）削減に関する共同研究報告」（平成 22年12月）】／低溶剤形エポキシ樹脂塗料は溶剤形よりも可使時間が短く、また、はけ・ローラー塗装においては薄塗りが困難で仕上がり外観もやや劣るといったことに留意する必要があります。塗装時の気温により標準用（使用温度10℃以上）と低温用（使用温度5～20℃）とを使い分けます。一方，水性塗料は低温や高湿度環境下では乾燥しにくく、厚膜になるとたれやすい傾向があります。河川環境での現場塗替塗装では低温・高湿度になりやすいことが予想されるため、特に留意する必要があります。
6.5.1,構造物,塗替,水門（常時大気）,低VOC塗装（常時大気）／塗替3種ケレン,第3層（上塗）,水性ふっ素樹脂塗料上塗,140,－,水道水,2～10,1,はけ・ローラー(･スプレー),1,10,7,0,,,－,A',1.5,1,B,5以下,85以上,【土木研究所共同研究報告書第411号「鋼構造物塗装のVOC（揮発性有機化合物）削減に関する共同研究報告」（平成 22年12月）】／低溶剤形エポキシ樹脂塗料は溶剤形よりも可使時間が短く、また、はけ・ローラー塗装においては薄塗りが困難で仕上がり外観もやや劣るといったことに留意する必要があります。塗装時の気温により標準用（使用温度10℃以上）と低温用（使用温度5～20℃）とを使い分けます。一方，水性塗料は低温や高湿度環境下では乾燥しにくく、厚膜になるとたれやすい傾向があります。河川環境での現場塗替塗装では低温・高湿度になりやすいことが予想されるため、特に留意する必要があります。
6.5.2,構造物,塗替,水門（常時大気）,超低VOC塗装（常時大気）／塗替3種ケレン,素地調整／補修塗装（鋼材露出部）／第1層（下塗）／第2層（下塗）／第3層（下塗）／第4層（中塗）／第5層（上塗）,,,,,,,,,,41,0,41,-92,－,A',2,1,B,,,【土木研究所共同研究報告書第411号「鋼構造物塗装のVOC（揮発性有機化合物）削減に関する共同研究報告」（平成22年12月）】水性塗料は低温や高湿度環境下では乾燥しにくく、厚膜になるとたれやすい傾向があります。河川環境では低温・高湿度になりやすいことが予想されるため、水性塗料の現場塗装への適用は現状では難しいと考えました。
6.5.2,構造物,塗替,水門（常時大気）,超低VOC塗装（常時大気）／塗替3種ケレン,素地調整,3種,,,,,,,,,,,,,－,A',2,1,,,,【土木研究所共同研究報告書第411号「鋼構造物塗装のVOC（揮発性有機化合物）削減に関する共同研究報告」（平成22年12月）】水性塗料は低温や高湿度環境下では乾燥しにくく、厚膜になるとたれやすい傾向があります。河川環境では低温・高湿度になりやすいことが予想されるため、水性塗料の現場塗装への適用は現状では難しいと考えました。
6.5.2,構造物,塗替,水門（常時大気）,超低VOC塗装（常時大気）／塗替3種ケレン,補修塗装（鋼材露出部）,水性エポキシ樹脂塗料下塗,120,－,水道水,5～15,1,はけ・ローラー(･スプレー),-,4h,5,0,,,－,A',2,1,B,5以下,85以上,【土木研究所共同研究報告書第411号「鋼構造物塗装のVOC（揮発性有機化合物）削減に関する共同研究報告」（平成22年12月）】水性塗料は低温や高湿度環境下では乾燥しにくく、厚膜になるとたれやすい傾向があります。河川環境では低温・高湿度になりやすいことが予想されるため、水性塗料の現場塗装への適用は現状では難しいと考えました。
6.5.2,構造物,塗替,水門（常時大気）,超低VOC塗装（常時大気）／塗替3種ケレン,第1層（下塗）,水性エポキシ樹脂塗料下塗,160,－,水道水,5～15,1,はけ・ローラー(･スプレー),1,10,7,0,,,－,A',2,1,B,5以下,85以上,【土木研究所共同研究報告書第411号「鋼構造物塗装のVOC（揮発性有機化合物）削減に関する共同研究報告」（平成22年12月）】水性塗料は低温や高湿度環境下では乾燥しにくく、厚膜になるとたれやすい傾向があります。河川環境では低温・高湿度になりやすいことが予想されるため、水性塗料の現場塗装への適用は現状では難しいと考えました。
6.5.2,構造物,塗替,水門（常時大気）,超低VOC塗装（常時大気）／塗替3種ケレン,第2層（下塗）,水性エポキシ樹脂塗料下塗,160,－,水道水,5～15,1,はけ・ローラー(･スプレー),1,10,7,0,,,－,A',2,1,B,5以下,85以上,【土木研究所共同研究報告書第411号「鋼構造物塗装のVOC（揮発性有機化合物）削減に関する共同研究報告」（平成22年12月）】水性塗料は低温や高湿度環境下では乾燥しにくく、厚膜になるとたれやすい傾向があります。河川環境では低温・高湿度になりやすいことが予想されるため、水性塗料の現場塗装への適用は現状では難しいと考えました。
6.5.2,構造物,塗替,水門（常時大気）,超低VOC塗装（常時大気）／塗替3種ケレン,第3層（下塗）,水性エポキシ樹脂塗料下塗,160,－,水道水,5～15,1,はけ・ローラー(･スプレー),1,10,7,0,,,－,A',2,1,B,5以下,85以上,【土木研究所共同研究報告書第411号「鋼構造物塗装のVOC（揮発性有機化合物）削減に関する共同研究報告」（平成22年12月）】水性塗料は低温や高湿度環境下では乾燥しにくく、厚膜になるとたれやすい傾向があります。河川環境では低温・高湿度になりやすいことが予想されるため、水性塗料の現場塗装への適用は現状では難しいと考えました。
6.5.2,構造物,塗替,水門（常時大気）,超低VOC塗装（常時大気）／塗替3種ケレン,第4層（中塗）,水性ふっ素樹脂塗料用中塗,180,－,水道水,5～20,1,はけ・ローラー(･スプレー),1,10,8,0,,,－,A',2,1,B,5以下,85以上,【土木研究所共同研究報告書第411号「鋼構造物塗装のVOC（揮発性有機化合物）削減に関する共同研究報告」（平成22年12月）】水性塗料は低温や高湿度環境下では乾燥しにくく、厚膜になるとたれやすい傾向があります。河川環境では低温・高湿度になりやすいことが予想されるため、水性塗料の現場塗装への適用は現状では難しいと考えました。
6.5.2,構造物,塗替,水門（常時大気）,超低VOC塗装（常時大気）／塗替3種ケレン,第5層（上塗）,水性ふっ素樹脂塗料上塗,140,－,水道水,2～10,1,はけ・ローラー(･スプレー),1,10,7,0,,,－,A',2,1,B,5以下,85以上,【土木研究所共同研究報告書第411号「鋼構造物塗装のVOC（揮発性有機化合物）削減に関する共同研究報告」（平成22年12月）】水性塗料は低温や高湿度環境下では乾燥しにくく、厚膜になるとたれやすい傾向があります。河川環境では低温・高湿度になりやすいことが予想されるため、水性塗料の現場塗装への適用は現状では難しいと考えました。
"注）低VOC塗装： 現時点でも事業者の判断で適用可能な塗装系。個々の塗料はすでに確立しており、試験的な適用事例が増えれば公的な塗装系として認定することができるレベルのもの（現在、（独）土木研究所で試行中の塗装系）。
",,,,,,,,,,,,,,,,,,,,,,,,,,
注）超低VOC塗装： これから研究開発が行われる技術、又は現状の材料を改良する必要がある技術で、ＶＯＣを削減する最終的な目標である（ただし、公共事業ではＬＣＣの低減も重要）。,,,,,,,,,,,,,,,,,,,,,,,,,,
注）塗料費・塗装費： 将来の社会状況・市場動向により変動するので、目安として示している。,,,,,,,,,,,,,,,,,,,,,,,,,,
